Repository: BucketLiu/Building-code-question-answering

# building_code_data

## Contents

- Parsed code documents in Markdown format (after processing by CodeReader)
- `Alpaca_dataset.json` — QA pairs for LoRA fine-tuning (6,210 pairs)

## Data Sources

Six hydraulic building codes are included, covering concrete dams, earth-rockfill dams, and construction specifications. These files are used to build the vector knowledge base for retrieval and to fine-tune the language model.

File: building_code_data/Building_code_document_markdown/SL319-2018混凝土重力坝设计规范_clean_text.md (part 4 of 4)
1.0.1	为适应混凝土重力坝建设发展的需要，规范混凝土重力坝设计，使工程设计做到安全适用、质量保证、经济合理、技术先进、环境协调、便于运行和维护，制定本标准。
7.4.9 帷幕灌浆采用较高压力有利于提高防渗效果，为保证帷幕孔第1段灌浆压力能达到 $1.0 \sim 1.5$ 倍坝前静水头，中坝、高坝一般应浇筑 $25 \sim 40 \mathrm{~m}$ 厚的混凝土后才进行帷幕灌浆施工，具体厚度视坝高和要求的灌浆压力而定。为了防止灌浆抬动基岩，应进行灌浆试验确定灌浆压力，本条规定的灌浆压力可作为参考，第一段灌浆压力达不到1.0倍坝前静水头时，应考虑采取提高灌浆压力的措施。
7.4.10	为防止帷幕产生渗透破坏，保留了原规范对建基面上主

排水孔与帷幕孔的距离不小于 $2\mathrm{m}$ 的规定。

辅助排水孔指坝基内布置在主排水孔下游起辅助排水作用的浅排水孔。辅助排水孔一般布置在与主排水孔平行的纵向廊道内。当坝基开挖高程沿坝轴线方向变化较大时，也沿横向排水廊道布置辅助排水孔。
7.4.11	封闭抽排措施在葛洲坝大江消力池护坦应用成功后，近几十多年来在我国积累了较多的经验。对下游水位较高的坝，采用封闭抽排措施后，坝基扬压力采用封闭抽排的折减系数，可减小坝体断面。

封闭防渗帷幕由封闭抽排区下游侧的纵向帷幕及封闭抽排区两侧连接下游纵向帷幕与主帷幕的横向（抽排区两侧）帷幕组成。封闭防渗帷幕的防渗标准可较主帷幕稍低，深度一般为下游水位的 $0.3 \sim 0.5$ 倍。

当坝轴线较长且纵向建基面高差较大时，封闭抽排区可分成几个分区；当护坦亦需要封闭抽排时，护坦抽排区可与坝基抽排区合并。

7.4.12 丹江口坝 $2 \sim 3$ 号、 $13 \sim 17$ 号、 $33 \sim 41$ 号坝段坝基为弱透水的中性火成岩只设排水而不设帷幕；三门峡坝基为闪长岩 $q \leqslant 1 \mathrm{Lu}$ 的地段未做连续帷幕，只设排水，以上两个坝实测扬压力均小于设计值。
7.4.13	国内一些工程设置的排水孔孔距均在此范围内。
7.4.14	坝基深部有裂隙承压水层、较大透水区，但不影响坝基深层抗滑稳定的，应采取避让原则，尽量减少扰动，确需深入此部位的也应慎重研究。江垭的帷幕和排水孔都没有进入深层承压水层，处理比较成功；小浪底排水孔进入下部承压水层，向家坝排水孔进入下部强透水砂岩层，都给工程带来的一系列工程问题，处理难度及代价较大，故本次修订提出对排水孔是否深入深部承压水层要进行研究，在综合分析深层承压水对坝基深层抗滑稳定的影响、排水的作用及利弊、其他抗滑措施的替代性等基础上，慎重决定排水孔的深度是否穿过深层承

压水层。
7.4.15	岸坡坝段的坝基设置专门的排水设施有利于坝肩和岸坡坝段的侧向稳定，是否设置排水洞一般根据坝肩和岸坡坝段的侧向稳定计算及地形、地质条件确定。如黄坛口、桓仁坝的右坝头及黄龙滩两岸坝头内设置排水隧洞，扬压力均小于设计值；新安江2号坝段向岸坡钻设扇形排水孔，使一直超过设计值的渗透压力降低到允许值以下；石门坝右坝肩增打了5个水平排水孔，使渗透压力降到地面高程；丹江口坝左岸岸坡设置的横向廊道内向山体钻设排水孔降低了该部位的渗透压力。
7.4.16	葛洲坝二江泄水闸闸基黏土质粉砂岩和黏土岩已泥化的结构面部位，采用排水孔内设组装式过滤体，有效地保护了泥化结构面的渗透稳定，运行30多年来情况良好，过滤体采用的泡沫塑料未发现严重老化，至今未进行更换。隔河岩水垫塘封闭排水孔页岩段采用工业过滤布裹硬质花管保护，运行情况表明，受保护的页岩段孔壁未发生严重塌孔。王甫洲泄水闸闸基排水孔黏土岩采用孔内回填砂砾反滤料保护，运行中未发现异常现常。
7.4.17	坝基渗水与坝面排水管渗水以及结构缝渗水等，都需要通过排水廊道尽快排出坝体。下游水位以上的渗水可通过坝后廊道自流排出；下游水位以下的渗水通过集水井汇集后抽排至坝外。集水井的位置、数量及容量根据坝基高程及渗水量综合考虑设置。抽排设施应有备用容量，确保个别设备损坏后，剩余容量仍能满足抽排能力要求。
7.5.1	阐明了对坝基范围内断层破碎带或软弱结构面处理应考虑的问题，并提出地震区的断层破碎带和软弱结构面处理要求应适当提高，低坝坝基断层破碎带和软弱结构面处理要求可适当降低。
7.5.2	强调按断层破碎带组成物性质及其基础的强度和压缩变

形的影响程度来决定处理方式，如断层破碎带组成物主要为硬性构造岩，对基础的强度和压缩变形影响不大时，适当挖至较完整岩石；若组成物以软弱的构造岩如糜棱岩、断层泥为主，对基础的强度和压缩变形有一定影响时，则挖除后用混凝土塞加固；断层破碎带规模较大或交汇带，组成物主要为软弱或夹泥岩，对基础的强度和压缩变形影响较大，应经专门研究后加以处理。目前国内普遍使用有限元法计算各种不同产状和组成物的断层破碎带的强度和变形，找出最危险的部位，通过多种处理方案比较，提出最有效的方案。
7.5.3	提高深层缓倾角软弱结构面稳定性处理措施很多，应根据工程具体情况确定。如三峡左厂 $1\sim 5$ 号坝段深层抗滑稳定问题采用厂坝联合受力增加抗力、降低坝基上游建基面高程、坝基增设排水洞、预应力锚索等；葛洲坝二江泄洪闸、岩滩 $16\sim 17$ 号坝段、天生桥二级溢流坝、铁门等坝踵深齿墙；安康中表孔坝段、桓仁4号坝段、伊泰普坝等用混凝土洞塞；长诏、大黑汀等大坝用坝趾深齿墙；岗南溢流坝等用抗滑桩；双牌溢流坝用预应力锚索，均取得良好效果。

7.5.4 软弱结构面处理措施国内积累了很多经验，本条基本包含了国内外采用的坝基软弱结构面处理措施。提供一些工程实例如下：大化重力坝 $2 \sim 7$ 号坝段和10号坝段采用坝踵断层处开挖深 $10\mathrm{m}$ 的齿墙辅以厚 $3\mathrm{m}$ 的混凝土防渗铺盖；葛洲坝二江泄水闸采用上游深 $13.5\mathrm{m}$ 的齿墙；天生桥二级溢流坝上游齿墙深 $8\mathrm{m}$ ，明挖最大深度控制在 $13.5\mathrm{m}$ 以下；安康中、表孔坝段坝基深部的缓倾角断层破碎带沿 $f_{1}^{b}$ 软弱带设 $2\mathrm{m} \times 3\mathrm{m}$ 、 $4\mathrm{m} \times 5\mathrm{m}$ 抗剪混凝土洞塞；桓仁坝4号坝段坝基下 $15^{\circ} \sim 20^{\circ}$ 倾向下游的第9层内有 $3 \sim 4$ 层厚 $0.1 \sim 1.0\mathrm{cm}$ 的浅绿色亚黏土结构面，第10层内的三层同类结构面累计厚达 $30\mathrm{cm}$ ，两结构面采用洞挖回填混凝土，均满足抗滑稳定要求；长诏重力坝施工过程中发现下游坝基有多条软弱结构面后采用坝趾深齿墙处理；双牌大头坝运行10年后，挑流鼻坎下游冲刷 $18\mathrm{m}$ 深坑内发现基岩下埋有5层倾

下游破碎带，用混凝土回填并延长鼻坎，再用预应力锚索穿过破碎结构面锚固于完整岩石上；岗南溢流坝挑坎下，开挖深 $40\mathrm{m}$ 竖井回填混凝土桩，使顶部与底坎连成整体。
7.5.5	大体积的混凝土塞、大齿墙或混凝土洞塞，混凝土温度的升降使混凝土易与周围岩体脱开或产生内部裂缝，影响接触面的抗剪指标。

7.5.6 当断层破碎带规模较大、倾角较陡时，可采用防渗墙处理。伸入水库的陡倾角断层破碎带或软弱结构面当有夹泥时，穿过帷幕地段一般采用水泥防渗灌浆的效果不好，可采用超细水泥、湿磨细水泥进行防渗灌浆，必要时可采用化学灌浆，亦可沿构造打井回填混凝土方式处理，需根据实际地质条件进行专门防渗处理设计。如：新安江2号、3号坝段原施工期帷幕灌浆采用硅酸盐水泥，运行多年后，该部位发现破碎节理中的充填物泥化漏水，后用江山水泥厂生产的525号硅酸盐早强水泥（细度 $80\mu \mathrm{m}$ ，筛余 $6.4\%$ ）在 $q < 1\mathrm{Lu}$ 部位进行补强灌浆时，吸水不吸浆，1988年改用超细水泥灌浆，改进施工工艺，较大地提高了可灌性和胶结强度；日本山佐重力坝上用超细湿磨水泥单液加固灌浆，使断层切割的溶蚀性花岗岩渗透性为 $0.3\sim 1.0\mathrm{Lu}$ ，达到防渗和提高承载能力；湖南镇大坝8号坝段、新安江大坝、凤滩空腹拱坝均通过不同深度的竖井回填混凝土防渗，其中凤滩右岸16号泥化结构面上游3号防渗井深达 $28\mathrm{m}$ ，处理效果甚好。

蓄水后坝基中断层破碎带、微裂隙较多地段未处理而发生泥化的实例较多，当采用常规水泥灌浆无法解决时，国内多采用化学灌浆处理，如龙羊峡坝肩、陈村坝 $7\sim 11$ 号坝段坝基、丹江口坝 $21\sim 28$ 号、 $9\sim 11$ 号、 $14\sim 16$ 号坝段坝基、湖南镇坝12号、13号坝基帷幕之间均进行过化学灌浆，效果良好。
7.5.7	坝基断层破碎带或软弱结构面存在夹泥，设置排水孔能起到降低扬压力作用时，排水孔内应采取保护措施，确保运行安全，见7.4.17条文说明。

7.6.1 根据国内外岩溶地区筑坝经验，即使地质条件复杂，岩溶发育，只要工程地质勘察清楚，采用帷幕灌浆结合溶洞回填，一般均能取得成功。岩溶地区防渗灌浆工程量一般较大，如乌江渡大坝帷幕灌浆总进尺达21万 $\mathrm{m}$ ，东风达32万 $\mathrm{m}$ ，隔河岩达18.5万 $\mathrm{m}$ ，回龙山达1.17万 $\mathrm{m}$ 。

对规模较大的岩溶洞穴可采用回填混凝土处理，如乌江渡、东风、隔河岩、回龙山、高坝洲等工程均对坝基防渗有影响的溶洞采用混凝土填堵。

对有淤积物充填的岩溶洞穴或不便于开挖回填的洞穴、溶蚀裂隙，或为处理的经济性等原因，可在需处理部位（一般是岩溶跨越防渗帷幕线的部位）的两端设置阻浆洞（井），然后对需处理部位进行高压灌浆，使灌浆体满足防渗要求。
7.6.2	连通上下游的溶洞一般对坝基防渗和稳定、变形均有不同程度的影响，需根据实际分布情况进行开挖回填处理。
7.6.3	防渗帷幕线通过岩溶发育较弱地带，防渗处理较易，若岩溶暗河或管道难以避开时，幕线力求与其垂直，这样防渗幕线可缩短，工程量较小，处理效果较好。
7.6.4	根据国内经验，当相对隔水层埋藏较深或分布无规律时，可采用封闭式、悬挂式或封闭式与悬挂式结合的混合式帷幕。封闭式的特征是幕底接相对隔水层，代表性工程有隔河岩、猫跳河一级、二级、三级水电站；悬挂式特征是幕底不接相对隔水层，代表性工程有乌江渡、猫跳河六级、花溪等水电站；混合式特征是幕底部分接相对隔水层，部分悬挂，代表性工程有猫跳河四级水电站；上述水电站大坝帷幕灌浆布置型式都取得了成功，但每个新建工程应根据具体条件，在确保大坝安全的前提下，通过技术经济比较选定。
7.6.5	由于岩溶的溶蚀裂隙是不规则的，溶洞洞穴大小不一，灌浆孔排数、排距、孔距和灌浆压力需根据灌浆试验，并按不同

情况、不同部位确定。
7.6.6	岩溶地区高、中坝一般采用水泥灌浆，遇到溶洞灌浆漏量特别大时，可用水泥砂浆或水泥与黏土、膨润土、粉煤灰等混合浆液。对深部无充填物溶洞，可钻大口径钻孔灌注高流态细骨料混凝土。大规模溶洞一般设法先进行回填混凝土，再进行灌浆处理。

8.1.1 原规范规定坝顶宽度不宜小于 $3.0\mathrm{m}$ ，本次修订时考虑到坝顶交通要求规定新建的混凝土重力坝坝顶宽度不宜小于 $4.0\mathrm{m}$ ，对于已建的或拟加固的混凝土重力坝可仍沿用 $3.0\mathrm{m}$ 的规定。
8.2.2	集水井一般设置在基础廊道内高程最低部位，集水井尺寸根据坝基及坝体渗水量确定，若坝轴线较长或渗水量较大的，则设有多个集水井。基础廊道排水沟根据排水分区设置坡度，将水排至各区集水井。

8.2.3 根据近年来的工程经验，多层廊道间的层高可放宽到 $20\sim 40\mathrm{m}$ 。

坝内廊道与泄水孔洞的距离一般不小于 $5.0\mathrm{m}$ ，与其他孔洞的距离一般不小于 $3.0\mathrm{m}$ 。
8.2.5	为减少立模的复杂性，加快施工进度，应力求廊道断面标准化。

8.2.6 根据目前国内外工程实践，基础灌浆廊道的高度为 $3.0 \sim 3.5 \mathrm{~m}$ 。
8.2.8	高于下游高水位的廊道采用自排方式排向下游时，应采用暗管暗排方式，不能直接排向下游坝面。

8.3.1 强调了纵、横缝的间距与地基条件、坝体布置、坝体断面、温度应力和施工条件等因素相关，应通过技术经济比较确定。混凝土坝横缝间距目前一般采用 $15\sim 20\mathrm{m}$ ，少数因结构布置等因素超过 $20\mathrm{m}$ 。通仓浇筑时，上游面易出现深层裂缝，对

此应注意防止。
8.3.2	在混凝土重力坝坝内或坝下游布置厂房，横缝间距要和机组段的间距相适应。在坝顶布置溢流表孔，横缝间距要和溢流孔口匹配。坝内布置压力钢管、泄水孔和导流底孔，横缝间距也要满足这些设施结构上的需要，不使孔洞过分削弱坝体结构。
8.3.7	坝体接缝灌浆在寒冷地区可能提高灌浆温度，在高温季节灌浆时有可能采用超冷灌浆，但改变灌浆温度可能会对坝体温度应力产生不利影响，故要求提高灌浆温度或采用超冷灌浆应经专门论证。坝体接缝灌浆一般在低温季节进行，但有些工程施工工期紧，在气温较高季节进行坝体接缝灌浆，此时坝体接缝灌浆温度将低于外界气温，故要对混凝土表面进行必要保温。
8.3.10	我国斜缝不灌浆已进行过不少研究工作，并且已在安砂、新安江等大坝工程中实际应用，效果良好；国外如日本也有一些坝是采用斜缝施工的，但大规模采用的例子不多。
8.4.2	溢流面的止水须与金属结构埋件焊接。
8.4.4	规定了止水片的材料、形状、厚度和埋入混凝土内的尺寸要求。

三峡工程为便于检查及处理上游止水片渗漏情况，根据廊道布置情况沿高程对止水片进行了分区（见图3），各区顶、底部均布置了排水管通向附近廊道。
8.4.5	为保证底部连接牢靠，止水槽混凝土与基岩之间应用锚筋连接。
8.4.7	预制无砂混凝土管制作较麻烦且施工中容易破损，目前大中型工程中很少采用，只在小型工程中采用。
8.5.3	由于坝体内部孔洞周围的混凝土局部应力集中，地震对坝体的震害裂缝主要集中于坝体上部，因此这些部位采用的混凝土强度等级应适当提高。

我国混凝土按抗压强度分级的表述有混凝土标号（如R150）和立方体抗压强度标准值（如C15）两种方式。原标准中，大坝混凝土强度等级用混凝土标号表示。混凝土标号定义为按标准方法制作养护的边长为 $150\mathrm{mm}$ 的立方体试件，在90d龄期，用标准试验方法测得的具有 $80\%$ 保证率的抗压强度，以 $\mathrm{kgf/cm^2}$ 计，用符号 $\mathbb{R}_{90}$ 表示。而在SL191—2008《水工混凝土结构设计规范》中关于坝体混凝土强度等级按立方体抗压强度标准值确定，是指按照标准方法制作养护的边长为 $150\mathrm{mm}$ 的立方体试件，在28d龄期，用标准试验方法测得的具有 $95\%$ 保证率的抗压强度，以MPa计，用符号C表示。

根据全国28个大、中型水利水电工程合格水平的混凝土资料，统计出不同强度混凝土的变异系数（见表14)，混凝土强度龄期发展系数（见表15)


表 14 不同强度混凝土变异系数统计表


<table><tr><td>原标准混凝土标号R /(kg/cm2)</td><td>100</td><td>150</td><td>200</td><td>250</td><td>300</td><td>350</td><td>400</td></tr><tr><td>现混凝土强度等级C /MPa</td><td>10</td><td>15</td><td>20</td><td>25</td><td>30</td><td>35</td><td>40</td></tr><tr><td>对应的混凝土强度标准值 /MPa</td><td>10.50</td><td>14.75</td><td>21.00</td><td>26.25</td><td>31.50</td><td>36.75</td><td>42.00</td></tr><tr><td>混凝土立方体抗压强度 变异系数δfcu</td><td>0.23</td><td>0.20</td><td>0.18</td><td>0.16</td><td>0.14</td><td>0.12</td><td>0.10</td></tr></table>


表 15 混凝土不同龄期的抗压强度比值


<table><tr><td rowspan="2">水泥品种</td><td colspan="7">混凝土龄期</td></tr><tr><td>7d</td><td>28d</td><td>60d</td><td>90d</td><td>180d</td><td>360d</td><td>备注</td></tr><tr><td>普通硅酸盐水泥</td><td>0.55~0.65</td><td>1.00</td><td>1.10</td><td>1.15</td><td>1.20</td><td></td><td></td></tr><tr><td>矿渣硅酸盐水泥</td><td>0.45~0.55</td><td>1.00</td><td>1.20</td><td>1.30</td><td>1.40</td><td></td><td></td></tr><tr><td>火山灰质硅酸盐水泥</td><td>0.45~0.55</td><td>1.00</td><td>1.15</td><td>1.25</td><td>1.30</td><td></td><td></td></tr><tr><td>硅酸盐水泥+30%粉煤灰</td><td>0.55</td><td>1.00</td><td>1.25</td><td>1.40</td><td>1.65</td><td>1.90</td><td>正长岩骨料</td></tr><tr><td colspan="8">注1:表中数据为不同龄期的混凝土抗压强度与龄期为28d的混凝土抗压强度比值。注2:表中前三项未计入外加剂和掺合料影响,其数据引自DL/T 5057;后一项系根据二滩工程试验成果得出。注3:表中数据适用于C30及其以下的混凝土。</td></tr></table>

根据表14和表15的资料，计算出不同水泥品种混凝土的强度等级、标号和混凝土强度标准值间的对应关系，见表16。

由表16可见，混凝土强度标准值与混凝土强度等级之间的换算关系受水泥品种、粉煤灰掺量等影响很大，因此，坝体混凝土强度不宜以混凝土强度等级来表达，而应以混凝土强度标准值来定义。

大坝施工时间较长，当投入使用时混凝土龄期一般都超过90d，因此，本次修编的大坝混凝土强度等级按立方体抗压强度标准值划分，定义为按标准方法制作养护的边长为 $150\mathrm{mm}$ 的立方体试件，在不同龄期下，用标准试验方法测得的具有 $80\%$ 保证率的抗压强度，以 $\mathrm{MPa}$ 计，用符号 $\mathbf{C_d}$ 表示。
8.5.5	大坝混凝土的抗冻等级采用GB/T50662的规定。
8.5.6	为了提高混凝土耐久性，最大水灰比是根据三峡等工程所采用的水灰比确定的。


表 16 混凝土强度等级与混凝土强度标准值换算关系表


<table><tr><td colspan="2">混凝土等级</td><td>C10</td><td>C15</td><td>C20</td><td>C25</td><td>C30</td><td>C35</td></tr><tr><td colspan="2">混凝土立方体强度变异系数</td><td>0.20</td><td>0.18</td><td>0.16</td><td>0.14</td><td>0.12</td><td>0.10</td></tr><tr><td rowspan="4">原混凝土标号R(20cm立方体强度)/(kg/cm2)</td><td>普通硅酸盐水泥</td><td>135.40</td><td>197.53</td><td>256.60</td><td>313.02</td><td>367.10</td><td>419.13</td></tr><tr><td>矿渣硅酸盐水泥</td><td>153.06</td><td>223.29</td><td>290.07</td><td>353.85</td><td>414.98</td><td>473.79</td></tr><tr><td>火山灰质硅酸盐水泥</td><td>147.17</td><td>214.70</td><td>278.91</td><td>340.24</td><td>399.02</td><td>455.57</td></tr><tr><td>硅酸盐水泥+30%粉煤灰</td><td>164.83</td><td>240.47</td><td>312.38</td><td>381.06</td><td>446.90</td><td>510.24</td></tr><tr><td rowspan="4">抗压强度标准值(15cm立方体强度)/MPa</td><td>普通硅酸盐水泥</td><td>14.25</td><td>20.79</td><td>27.01</td><td>32.95</td><td>38.64</td><td>44.12</td></tr><tr><td>矿渣硅酸盐水泥</td><td>16.11</td><td>23.50</td><td>30.53</td><td>37.25</td><td>43.68</td><td>49.87</td></tr><tr><td>火山灰质硅酸盐水泥</td><td>15.49</td><td>22.60</td><td>29.36</td><td>35.81</td><td>42.00</td><td>47.95</td></tr><tr><td>硅酸盐水泥+30%粉煤灰</td><td>17.35</td><td>25.31</td><td>32.88</td><td>40.11</td><td>47.04</td><td>53.71</td></tr><tr><td rowspan="4">抗拉强度标准值/MPa</td><td>普通硅酸盐水泥</td><td>1.14</td><td>1.66</td><td>2.16</td><td>2.64</td><td>3.09</td><td>3.53</td></tr><tr><td>矿渣硅酸盐水泥</td><td>1.29</td><td>1.88</td><td>2.44</td><td>2.98</td><td>3.49</td><td>3.99</td></tr><tr><td>火山灰质硅酸盐水泥</td><td>1.24</td><td>1.81</td><td>2.35</td><td>2.87</td><td>3.36</td><td>3.84</td></tr><tr><td>硅酸盐水泥+30%粉煤灰</td><td>1.39</td><td>2.02</td><td>2.63</td><td>3.21</td><td>3.76</td><td>4.30</td></tr><tr><td colspan="8">注1:抗拉强度标准值按0.08倍抗压强度标准值计算,对高强度混凝土可能偏高。注2:由表分析,坝体混凝土强度等级不宜超过C30。注3:表列数据混凝土抗压强度标准值采用90d龄期、80%保证率。</td></tr></table>
8.5.8	低流态高强度混凝土或高强硅粉混凝土先后在龙羊峡、大伙房、葛洲坝、映秀湾、沙溪口等工程中使用，效果较好。20世纪80年代初期使用时，曾存在干缩大、析水少，导致施工时易开裂等缺陷，在90年代通过复合掺用膨胀剂和加强早期保湿养护等措施得到解决。
9.1.1	根据《水库大坝安全鉴定办法》，通过实测、勘察、验算并辅以专家评估作出安全鉴定的结论，可以作为混凝土重力坝加高、加固设计的基本依据。需要指出的是，混凝土重力坝的加高、加固设计所面临的不确定因素，远比新建工程多而复杂，必要的勘察和坝体钻孔取芯，有助于判断大坝基础情况和混凝土施工质量。
9.1.2	对原坝体进行检查、检测可参考CECS21《超声法检测混凝土缺陷技术规程》、CECS03《钻芯法检测混凝土强度技术规程》、JGJ/T23《回弹法检测混凝土抗压强度技术规程》等相关技术规程。检测原坝体混凝土强度、变形模量，检查坝基防渗及排水、坝体结构缝止水、坝体裂缝、表面混凝土碳化层等。

加高、加固前应对原坝体进行全面检测、检查，以了解大坝质量和安全状况，对发现的缺陷应进行处理；新老混凝土结合面部位老混凝土表面碳化层应予以凿除；对坝体裂缝应分类进行处理，对影响结构安全的长大裂缝应制定专门处理措施。
9.1.3	大坝加高应力分析属于非线性应力分析。大坝加高后新老坝体的应力状态，取决于加高前大坝的温度场和坝体应力，以及加高前大坝施工过程、温控措施、施工温度、老坝体缺陷处理措施、运行维护等因素。实际分析时，需要尽可能收集加高前大坝设计、施工、运行记录，根据记录资料进行仿真分析，并结合大坝运行期间的监测成果分析大坝应力状态。
9.1.4	放空水库可以为施工提供较好的条件，确保重力坝加高、加固的施工质量；不具备放空水库条件，也应该尽量降低库水位。
9.1.5	重力坝加高、加固所采用的混凝土，其强度等级要比原

混凝土提高一级，主要是使其弹性模量值接近老混凝土，并保证新、老混凝土界面有足够的粘结强度。
9.1.6	重力坝加高、加固有时需要对基础进行开挖，应避免开挖及爆破影响大坝安全。
9.2.1	坝顶直接加高方式，只加高坝顶，坝体其他部位断面不变，这种加高方式适用于两种情况，一是加高后上游设计水位不变或变化较小，坝体加高的目的主要是改善大坝应力、稳定和抗冻融、冻胀能力等，如丰满大坝1986年的加高，就属于这种情况；另一种情况是原大坝应力和稳定安全裕度较大，直接加高后可满足规范要求。坝顶直接加高不需要放空水库，施工较简单，必要时，可在上游面设置预应力锚索。

根据坝体断面加大的位置不同，坝体断面加大加高方式又可分为后帮式、前帮式、外包式三种型式。后帮式加高是在老坝体的下游面增加坝体厚度，同时加高坝顶到设计所需的高度，这是国内、外普遍采用的一种加高方式。前帮式加高，沿老坝体上游面扩大坝体断面，增加坝体厚度，并加高坝顶到设计所需的高度；这种方式一般在老坝体质量较差、存在严重的坝体渗漏时采用。外包式加高是后帮式加高和前帮式加高的一种组合方式，同时沿老坝体的上、下游面扩大坝体断面，增加坝体厚度，并加高坝顶到设计所需的高度。外包式加高投资较大，一般在大坝加高幅度较大而且老坝体质量较差时采用。采用前帮式、外包式加高重力坝，必须放空水库进行施工。

后帮式加高按新浇筑坝体（除坝顶以外的新浇筑坝体）与老坝体的结合牢固情况可分为完全结合、部分结合型式，另外通过论证也可采用分离型式。采用前帮式加高，要求新、老坝体完全牢固结合在一起，并协调变形。

（1）澳大利亚巴林贾克坝加高。

巴林贾克混凝土重力坝位于堪培拉市下游马兰比吉河上的峡

谷内，于20世纪50年代开始加高改建，最大坝高 $79\mathrm{m}$ 。采用钢筋混凝土加高大坝 $12.2\mathrm{m}$ ；安装161根穿过坝体锚固到基岩的预应力锚索，以改善大坝受力状态，见图4。每根锚索从新坝顶开始，穿过坝体，锚固到坝基花岗岩层。锚索分2排，每排按 $1.5\mathrm{m}$ 的间距布置，锚索长 $76\sim 128\mathrm{m}$ 不等，交错贯穿坝基达到 $30\mathrm{m}$ 、 $40\mathrm{m}$ 和 $50\mathrm{m}$ 深度不等。该改造工程于1994年完成，至今运行良好。


（2）丹江口水库混凝土坝后帮式加高。

丹江口混凝土坝分为58个坝段，全长 $1141\mathrm{m}$ ，最大坝高 $117\mathrm{m}$ 。自右向左分别为：右岸联结坝段；泄洪深孔坝段；溢流表孔坝段；厂房坝段；左岸联结坝段。

经充分论证，确定丹江口大坝加高方式为后帮贴坡整体重力式。深孔坝段加高方案如图5所示，右联坝段加高方案如图6所

示。大坝坝顶加高约 $14.6\mathrm{m}$ ，坝后贴坡厚度 $5\sim 14\mathrm{m}$ 。


大坝加高施工中主要采取以下工程措施：①控制浇筑施工时库水位，为兼顾发电效益，两岸混凝土坝段贴坡混凝土浇筑时适当控制库水位不超过 $152.0\mathrm{m}$ ，使坝体具有较好的初始应力、位移场；②两岸混凝土坝坝踵应力在不考虑温度荷载下保持一定的压应力，以抵消新浇混凝土温降可能产生的拉应力；③加强混凝土温度控制及防裂措施，减少混凝土温度应力和提高混凝土抗裂性能。

新老混凝土结合面受年气温变化影响较大，有脱开的可能，为此研究了新老混凝土结合界面在不同联结情况下坝体应力及变形情况，采用有限元法进行仿真分析。分析结果表明，即使缝面脱开，如结合面竖直缝缝面及斜缝缝面设置键槽，整个坝体仍能联合受力，坝踵及坝体应力均能得到有效控制。丹江口混凝土大


坝加高施工已完成，各项监测成果显示，大坝新老混凝土结合较好，大坝受力和变形正常。
9.2.2	为改善加高坝体应力，确保新老混凝土结合或新老坝体联合受力达到预期效果，可综合考虑采取以下措施：

——加高施工时尽量降低上游库水位，减小老坝体承受的水压力。

——下游面设置键槽，必要时设置接缝灌浆系统，加强新老坝体之间的传力作用。

——选取合适的混凝土材料，使新老混凝土的弹性模量比较接近。

——实施严格的温控和保温措施，减少因气温变化引起的结合面张开，同时可避免因气温骤降造成的后浇混凝土开裂。

——在结合面间增加锚固措施。

——埋设止水、排水系统，减小层面的扬压力。

丹江口大坝加固分贴坡结合面和坝顶水平结合面，采取了以下结构措施。

（1）贴坡混凝土结合面。

①适当提高新混凝土标号，使其弹性模量值接近老混凝土弹性模量。

② 采取有效措施凿除老混凝土碳化层，凿除深度 $2 \sim 3\mathrm{cm}$ ，凿除后的混凝土表面应显露石子，对于混凝土局部有损伤或风化较深的部位，凿毛深度相应加大。为避免轮廓突变处应力集中对结合面混凝土影响，对初期工程结合面轮廓进行局部修整，拆除下游平台突出尖角混凝土。

③对初期坝体混凝土缺陷进行修复；根据裂缝性状对坝体裂缝进行灌浆、铺设并缝钢筋。

④充分利用老坝体下游面原有键槽，无预留键槽部位人工切割补设键槽。为便于快速施工，补设键槽尺寸为：长边 $70\mathrm{cm}$ 短边 $40\mathrm{cm}$ ，深 $30\mathrm{cm}$ ，下方长边与坝面夹角 $23.19^{\circ}$ 的“三角形”型式，键槽中心间距 $1.5\mathrm{m}$ 。

⑤ 沿结合面法向布设系统砂浆锚杆。砂浆强度等级为 M20，锚杆采用 $\phi 25$ 钢筋，单根总长 $4.5\mathrm{m}$ ，插入原坝体 $2\mathrm{m}$ 或 $3\mathrm{m}$ ，长短相间，间距 $2.0\mathrm{m} \times 2.0\mathrm{m}$ ，呈梅花形布置；并在距坝体横缝 $1.0\mathrm{m}$ 设置单排锁口锚筋，间距 $1.0\mathrm{m}$ ；在初期工程坝顶设置水平锁口锚杆，采用两排 $\phi 32$ 间距 $40\mathrm{cm}$ 的钢筋。

⑥根据结合面所处部位，涂刷不同的界面剂，增加粘接强度。

⑦在垂直面分区设置低压注浆系统，埋设监测仪器，待出现裂缝后分区低压注浆。

⑧布设结合面观测排水廊道，倾斜和垂直面廊道断面为矩形，水平面为城门形，最小尺寸 $1.5\mathrm{m} \times 2.0\mathrm{m}$ 。

⑨结合面埋设测缝计、应变计、温度计等监测仪器。

（2）坝顶水平结合面。

① 在上游侧开槽埋设水平止水，并与大坝原有止水系统连接。

②凿除结合面碳化层，与斜坡面要求相同。

③与上游坝面一定距离处，设置城门型排水观测廊道，廊道断面 $1.5\mathrm{m} \times 2.0\mathrm{m}$ 。

另外，对于贴坡混凝土，需处理好结合面顶部缝面，防止向新浇筑混凝土内部扩展，可采用在新浇筑混凝土内靠近贴坡混凝土顶部缝面处布设并缝钢筋或布置应力释放孔等措施限制缝面扩展。
9.2.3	加高坝体可假定新老混凝土同时承受新增的水压荷载，采用材料力学方法计算坝体应力。但由于材料力学分析方法难以全面考虑温度变化、混凝土收缩、大坝基础变形等因素对坝体应力的影响，而这些因素在高坝中相对较为突出，因此，对于高坝还应采用有限元方法进行仿真计算。
9.2.4	坝体抗滑稳定可采用刚体极限平衡法进行计算，直接加高的整体抗滑稳定计算相对明确，扩大坝体断面加高的坝体整体抗滑稳定与新、老混凝土坝体荷载分配关系密切，宜将安全系数适当提高。丹江口大坝加高后大部分坝段抗滑稳定安全余度较大（见表17）。
9.2.5	坝基防渗帷幕和排水经检测不满足要求时，应根据规范要求提出坝基防渗帷幕和排水的设计标准和采取的加固措施。坝体加高需要提高坝基防渗帷幕的设计标准的，应根据提高后的坝基防渗帷幕设计标准，加强坝基防渗帷幕和排水设计。
9.2.6	新、老混凝土结合面按以下要求进行处理：

1 应先对结合面部位老混凝土进行检查，并对缺陷进行处理。

2 完全结合型式，要求新、老混凝土能结合在一起并协调变形。在进行结合面处理设计时，应采取结合面清理凿毛、设置键槽、布置锚筋、铺设结合面缓冲层、灌浆等措施提高结合面的结合强度，保证新、老混凝土结合牢固。有条件时，在新浇混凝土前，沿老混凝土表面铺设一层延性好、弹性模量低、抗拉强度高的混凝土复合材料，作为结合面缓冲层。


表 17 丹江口大坝加高后各坝段抗滑稳定安全系数表


<table><tr><td rowspan="2">坝段编号</td><td colspan="3">荷载组合</td><td rowspan="2">坝段编号</td><td colspan="3">荷载组合</td></tr><tr><td>基本组合</td><td>特殊组合(1)</td><td>特殊组合(2)</td><td>基本组合</td><td>特殊组合(1)</td><td>特殊组合(2)</td></tr><tr><td>9</td><td>3.37</td><td>3.21</td><td>3.01</td><td>24</td><td>4.16</td><td>4.01</td><td>3.75</td></tr><tr><td>10</td><td>3.75</td><td>3.58</td><td>3.46</td><td>25</td><td>4.31</td><td>4.12</td><td>4.11</td></tr><tr><td>11</td><td>4.07</td><td>3.88</td><td>3.69</td><td>26、28</td><td>3.56</td><td>3.36</td><td>3.40</td></tr><tr><td>12</td><td>4.34</td><td>4.13</td><td>3.91</td><td>27</td><td>3.31</td><td>3.13</td><td>3.13</td></tr><tr><td>13</td><td>4.34</td><td>4.13</td><td>3.91</td><td>29、30、31</td><td>3.84</td><td>3.61</td><td>3.68</td></tr><tr><td>14</td><td>3.47</td><td>3.32</td><td>2.88</td><td>32</td><td>4.55</td><td>4.35</td><td>4.40</td></tr><tr><td>15</td><td>3.02</td><td>2.91</td><td>2.63</td><td>34</td><td>3.74</td><td>3.51</td><td>3.85</td></tr><tr><td>16</td><td>3.07</td><td>2.99</td><td>2.65</td><td>35</td><td>3.77</td><td>3.53</td><td>3.88</td></tr><tr><td>17</td><td>3.02</td><td>2.82</td><td>2.49</td><td>36</td><td>3.74</td><td>3.51</td><td>3.85</td></tr><tr><td>18</td><td>3.24</td><td>3.08</td><td>2.90</td><td>37</td><td>3.74</td><td>3.50</td><td>3.83</td></tr><tr><td>19</td><td>3.40</td><td>3.30</td><td>3.09</td><td>38</td><td>3.80</td><td>3.61</td><td>3.86</td></tr><tr><td>20</td><td>3.40</td><td>3.30</td><td>3.09</td><td>39</td><td>4.18</td><td>3.99</td><td>4.23</td></tr><tr><td>21</td><td>4.01</td><td>3.84</td><td>3.64</td><td>40</td><td>4.01</td><td>3.89</td><td>4.15</td></tr><tr><td>22</td><td>4.21</td><td>4.08</td><td>3.73</td><td>7</td><td>3.80</td><td>3.60</td><td>3.86</td></tr><tr><td>23</td><td>3.53</td><td>3.39</td><td>3.22</td><td>2</td><td>4.44</td><td>4.14</td><td>3.98</td></tr><tr><td>1</td><td>4.58</td><td>4.30</td><td>4.12</td><td>右8</td><td>11.66</td><td>10.54</td><td>8.62</td></tr><tr><td>右1</td><td>6.89</td><td>5.47</td><td>5.34</td><td>右9</td><td>13.74</td><td>11.84</td><td>9.48</td></tr><tr><td>右2</td><td>8.62</td><td>7.32</td><td>6.11</td><td>右10</td><td>14.65</td><td>12.61</td><td>10.69</td></tr><tr><td>右3</td><td>9.35</td><td>7.94</td><td>6.66</td><td>41</td><td>4.39</td><td>4.38</td><td>3.74</td></tr><tr><td>右4</td><td>10.40</td><td>7.90</td><td>5.64</td><td>42</td><td>4.49</td><td>4.47</td><td>3.70</td></tr><tr><td>右5</td><td>10.40</td><td>7.90</td><td>5.64</td><td>43</td><td>4.42</td><td>4.40</td><td>3.41</td></tr><tr><td>右6</td><td>10.40</td><td>7.90</td><td>5.64</td><td>44</td><td>4.45</td><td>4.43</td><td>3.54</td></tr><tr><td>右7</td><td>10.40</td><td>7.90</td><td>5.64</td><td></td><td></td><td></td><td></td></tr></table>

部分结合型式，新、老混凝土结合面允许裂开，但要求能传递剪力和推力。在进行结合面处理设计时，与完全结合型式没有本质差别，在锚筋布置和结合面缓冲层方面可适当简化。

3 老混凝土突起、角状形态部位，容易产生应力集中，应予以修整或清除，使老混凝土表面平顺；有条件时，最好将直立面修整为斜面，避免结合面产生应力集中。
9.2.7	坝顶直接加高的部位，主要受新老混凝土上下层温差产生的约束，可直接按上下层容许温差进行控制，对于上下游面贴坡部位混凝土由于约束条件更为复杂，宜在上下层容许温差的基础上适当加严。

丹江口大坝加高设计中采取了多种措施减小温差的影响：

（1）新老混凝土缝面采取直接浇筑结合为主、宽槽回填为辅的总体方案。

（2）贴坡混凝土采用具有微膨胀性的低热水泥，并掺高效减水剂；新混凝土尽可能与老混凝土弹性模量接近，设计采用三级配 $\mathbf{R}_{90}200\mathrm{D}100$ ，极限拉伸值不小于 $0.8\times 10^{-4}$ 。

（3）混凝土施工安排在11月至次年4月，控制混凝土浇筑层厚 $2.0\sim 3.0\mathrm{m}$ ，层间最短间歇期 $5\sim 7\mathrm{d}$ ，贴坡混凝土相邻坝段之间高差不宜大于 $4\sim 6\mathrm{m}$ 。

（4）严格控制入仓温度（见表18）。进入4月中旬后，气温升高，混凝土需加冰拌和。为削减混凝土的水化热温升，降低最低温度，每个浇筑层埋设一层直径1英寸高密聚乙烯类冷却水管，水管间距 $1.5\sim 2.0\mathrm{m}$ ，距上游老混凝土 $1.0\mathrm{m}$ ，距下游坝面 $2.5\sim 3.0\mathrm{m}$ ，水管距接缝面、坝内孔洞周边 $1.0\sim 1.5\mathrm{m}$ 。每层混凝土浇筑收仓后即开始通水冷却，通水持续时间 $20\sim 28\mathrm{d}$ 。将混凝土最高温度控制在 $26\sim 28^{\circ}C$ 。

（5）加强长期保温。选择保温效果好且便于施工的保温材料，保温后表面等效放热系数：一般部位， $\beta \leqslant 2.0 \sim 3.0 \mathrm{~W} / (\mathrm{m}^2 \cdot {}^\circ \mathrm{C})$ ；永久暴露面、棱角部位、溢流面、闸墩等重要部位， $\beta \leqslant 1.5 \sim$ 

2. $0\mathrm{W / (m^2\cdot^{\circ}C)}$ 。 


表 18 混凝土浇筑温度


单位： $^\circ \mathrm{C}$ 

<table><tr><td>时间</td><td>10月、4月</td><td>11月、3月</td><td>12月至次年2月</td><td>5月、6月</td></tr><tr><td>浇筑温度</td><td>11~12</td><td>12</td><td>10</td><td>14</td></tr></table>
9.3.3	根据SL230《重力坝养护修理规程》，裂缝宽度大于钢筋混凝土结构允许的最大裂缝宽度时，应进行裂缝修补。混凝土裂缝处理主要针对影响大坝防渗性和耐久性的坝面、过流面裂缝，以及其他危害坝体安全的混凝土裂缝。须认真检查混凝土裂缝情况，分析裂缝产生的原因和可能导致的危害，研究裂缝稳定性和扩展性，进行裂缝分类，选定合适的裂缝修补方法。混凝土裂缝修补处理应达到恢复结构整体性，限制裂缝扩展，满足结构强度、防渗性、耐久性等要求。对已经稳定的裂缝，可及时处理；对尚未稳定的裂缝，有条件时应待其稳定后再进行处理，必要时在裂缝端部设置应力释放孔、跨缝铺设限裂钢筋网，避免处理后重新开裂。裂缝修补一般选择在裂缝开度较大时进行，裂缝灌浆一般选择在低温季节。裂缝修补设计应满足GB50367的有关要求。
9.3.4	混凝土碳化深度大、钢筋锈蚀明显、危及结构安全的部位，一般采取凿除碳化层、浇筑高强砂浆或高强混凝土措施。浇筑前应对钢筋进行除锈处理，必要时，根据钢筋锈蚀情况和结构安全需要加补钢筋。碳化深度较小的部位，可采取清除碳化层后涂抹丙乳砂浆、环氧砂浆、硅粉砂浆、氟碳、渗透结晶等保护材料进行处理。混凝土保护材料种类繁多，各具优缺点，实际工程应用时，应进行工程现场试验，选择合适的材料。

遭受冻胀破坏的混凝土应全部凿除，凿除层深度应考虑冻层深度，回填具有高抗冻性能的混凝土或其他优质修补材料；并结合工程具体情况，可采取防渗、排水处理措施，减小混凝土内部

含水量，降低混凝土冻胀危害，做到只冻不胀。
9.3.5	已建坝体内部混凝土不密实、强度低，往往由于混凝土含浆量不足、搅拌不均匀、离析、漏振或冬季浇筑混凝土时出现冰冻等原因造成，可根据检查情况，对不密实混凝土采取灌注水泥浆处理。检查主要以钻孔检查为主，物探检查为辅。检查项目有：钻孔取芯及芯样试验、压水（或压气）检查、抽水检查、物探检查。

丹江口水库大坝对21坝段内部低强度、不密实混凝土采用灌浆处理，提高了缺陷区混凝土的密实性及强度。依据混凝土缺陷区钻孔压水（压气）内串通性情况，一般按孔距 $2.0\sim 4.0\mathrm{m}$ 布置灌浆孔。灌浆材料一般采用水泥浆液，初始水灰比一般为 $1:1$ ，对于严重串漏者（串漏流量大于 $2\mathrm{L / min})$ ，可直接从 $0.6:1$ 起灌，结束水灰比为 $0.6:1$ 或 $0.5:1$ 。起始灌浆压力一般从 $0.1\mathrm{MPa}$ 开始，以后每隔 $5\sim 15\mathrm{min}$ 增压 $0.1\mathrm{MPa}$ ，最大压力一般不超过 $0.3\mathrm{MPa}$ 。

当出现下列情况之一时，排浆孔即变换为灌浆孔开始进浆：①排浆孔排浆浓度达到 $0.8:1$ 或 $15\mathrm{min}$ 内不出浆；②当进浆孔平均单孔注入率小于 $0.1\mathrm{L / min}$ ；③排浆孔排浆作用不明显或不排浆。

灌浆结束7d后，按其灌浆孔数的 $5\% \sim 10\%$ 布置灌浆检查孔。以压水检查和抽水检查为主，少量检查孔取芯并进行物探检测。防渗部位分段透水率不大于0.3Lu，且总进水量、抽水量不大于 $3\mathrm{L / m}$ ；其他部位分段透水率不大于1Lu，且总进水量、抽水量不大于 $5\mathrm{L / m}$ ，为处理合格。
9.3.8	坝体渗漏处理应尽量降低库水位，在无水情况下进行施工，防渗层一般做在迎水面。处理坝体渗漏有以下几种常用方法：

（1）表面涂刷防渗覆盖层。

适用于混凝土内部密实性差或裂缝发育引起的大面积散渗情况的修补处理，选用合适的修补材料把渗水混凝土表面覆盖封闭

起来。常用的修补材料有：① 各种有机或无机防水涂膜材料；② 水泥防水砂浆；③ 钢丝网喷浆；④ 聚合物水泥砂浆；⑤ 环氧玻璃钢。

(2）增设防渗板。

适用于坝体大面积散渗情况的修补处理，防渗板可采用混凝土板、钢筋混凝土板或其他合适的结构形式。丰满重力坝上游面采用锚筋固定外挂混凝土预制板（厚度 $6\mathrm{cm}$ ）、内浇沥青混凝土防渗板（厚度 $10\mathrm{cm}$ ，成功处理了坝体的渗漏。

（3）灌浆处理。

适用于因混凝土含浆量不足、搅拌不均匀、离析、漏振或冬季浇筑混凝土时出现冰冻引起的混凝土密实性差的渗漏处理。灌浆材料可选用水泥浆或化学浆材。

（4）结构缝漏水处理。

结构缝止水失效可采取上游坝面骑缝粘贴防渗盖片或止水、坝顶钻孔灌浆处理。粘贴防渗盖片处理包括：在上游坝面骑缝钻孔灌注弹性堵水材料，缝口凿槽嵌填止水材料，缝面粘贴防渗盖片。坝顶钻孔灌浆处理，在坝顶上游结构缝两道止水中间部位钻垂直孔，将水溶性聚氨酯复合料灌注孔内，利用其固结体的遇水膨胀性能，充填、胀紧结构缝而达到防渗效果。
9.3.9	一旦出现坝基岩体质量恶化、坝基渗流异常等病害，应对坝基岩体强度、摩擦系数、透水性等参数进行必要的检测复核，并进行大坝渗流、应力及稳定计算分析，为加固提供依据。

灌浆加强措施主要有加排、加密、加深灌浆孔，灌浆材料可选用普通水泥、湿磨细水泥、超细水泥、改性水泥或化学浆材，同时应进行灌浆现场试验确定施工参数。灌浆补强后排水孔密度及深度宜相应处理。有条件的可利用原有灌排廊道（隧洞）进行灌浆，不具备条件的可从坝顶和下游坝面灌浆，必要时放空水库在坝前灌浆。

大黑汀水库位于河北省迁西县滦河干流，大坝为混凝土宽缝重力坝，坝顶全长 $1354.5\mathrm{m}$ ，最大坝高 $52.8\mathrm{m}$ 。大坝存在的主

要病险：1989年起发现大坝基础主廊道排水孔排出沉淀物质，并逐年增多。82个坝段中，73个坝段均有不同程度的沉淀物出现，尤以溢流坝段最多。矿化分析表明沉淀物主要成分是碳酸钙，其次是胶体和少量黏土矿物。沉淀物主要来自防渗帷幕水泥结石中的水化产物氢氧化钙，其次还有基岩断层裂隙中的方解石、白云岩及铁的氧化物。

沉淀物的析出有以下不利影响：①坝基混凝土结构变得疏松，建基面附近岩石与混凝土间的胶结力下降，抗剪强度降低；②基岩裂隙、断层中的充填物溶蚀，岩体空隙增大，防渗帷幕失效；③析出物淤塞排水孔和扬压力观测孔，造成坝基排水不畅，对扬压力的削减不利，使观测数据失真。

经过勘察论证，决定对坝基的防渗帷幕进行补强灌浆，并对幕体下游基岩进行固结灌浆。1999年6—8月根据不同地质情况，通过灌浆试验与分析，F1～33坝段，坝基岩体完整性相对较好、渗透性较弱、析出物较多，采用改性水泥灌浆；其余坝段，坝基岩体破碎、完整性相对较差、排水量较大，但析出物不多，采用普通52.5级硅酸盐水泥灌浆。改性水泥系中国建筑材料科学研究院、中国水利水电基础工程局科研所、河海大学等单位共同研制生产，以普通水泥为基料，加入适量的灌浆剂磨细制成。

灌浆帷幕采用单排直孔，位于灌浆廊道上游侧，距廊道壁 $0.6\mathrm{m}$ ，分I序、Ⅱ序、Ⅲ序施工，孔距 $2.0\mathrm{m}$ ，帷幕深度一般为入岩 $25.0\mathrm{m}$ 。通过灌浆效果分析，改性水泥的灌入性能更好，对微小裂隙能够较好地充填，更为有效提高了帷幕的防渗能力。灌浆施工后观测，坝基扬压力小，并且比较稳定，折减系数在设计允许范围内。坝基集水井总排水量减少近 $70\%$ ，灌浆加固后，灌浆廊道析出物比灌前明显减少。

10.1.1 一般情况下，坝高在 $15\mathrm{m}$ 以下的低坝可以不进行温控设计，高度在 $15\sim 30\mathrm{m}$ 的低坝可参照类似工程的经验进行温控及防裂设计。一般对于中坝或坝高小于 $100\mathrm{m}$ 的高坝，可参照本规范附录E中给出的计算方法进行温控计算。而对于坝高超过 $100\mathrm{m}$ 的高坝或温控条件比较复杂的中、高坝，因其温控防裂要求较高，宜采用有限元法进行温度场及温度应力仿真计算分析，复核坝体分缝分块尺寸，提出合适的温控防裂措施。

10.1.2 混凝土裂缝分为三类，表面裂缝：缝宽小于 $0.3\mathrm{mm}$ ，缝深不大于 $1\mathrm{m}$ ，平面缝长小于 $5\mathrm{m}$ ，呈规则状，多由于气温骤降期温度冲击且保温不善等形成，对结构应力、耐久性和安全运行有轻微影响；深层裂缝：缝宽不大于 $0.5\mathrm{mm}$ ，缝深不大于 $5\mathrm{m}$ ，缝长大于 $5\mathrm{m}$ ，呈规则状，多由于内外温差过大或较大的气温骤降冲击且保温不善等形成，对结构应力、耐久性有一定影响，一旦扩大发展，危害性更大；贯穿裂缝：缝宽大于 $0.5\mathrm{mm}$ ，缝深大于 $5\mathrm{m}$ ，侧（立）面缝长大于 $5\mathrm{m}$ ，平面上贯穿全仓或一个坝块，主要是由于基础温差超过设计标准，或在基础约束区受较大气温骤降冲击产生的裂缝在后期降温中继续发展等原因形成，使结构应力、耐久性和安全系数降到临界值或其下，结构物的整体性、稳定性受到破坏。贯穿裂缝及深层裂缝危害性大，必须避免。
10.1.3	强调收集并整理坝区气候条件相关资料。混凝土温度控制标准及措施与坝址气候等自然条件密切相关，必须收集坝址气温、水温和坝基地温等资料，并进行整理分析，作为坝体最高温度控制、表面保温及水库水温选定的基本依据。同时，影响水库水温因素众多，关系复杂，上游库水温度可按不同水库类型进行

计算并结合类似水库水温综合分析确定。
10.1.4	我国修建混凝土坝的实践经验证明，为避免和减少大坝混凝土裂缝，除了分缝、分块和控制温度之外，还必须改善材料性能和提高混凝土的抗裂性能。设计和施工中有一定的控制指标，一般采用极限拉伸值，有些施工工地限于设备条件不能进行极限拉伸试验时，可根据试验成果提出相应的混凝土抗拉强度作为施工现场的控制指标。
10.1.5	强调高坝混凝土性能应通过试验确定。目前有的高坝混凝土温控设计中混凝土强度、变形等基本参数的取值，因试验工作跟不上而假定数据，影响混凝土温度及温度应力分析的准确程度。同时，重要工程或温控条件复杂的中低坝也应进行相关混凝土性能试验。
10.2.1	对基础容许温差等作具体规定，以利防裂。原规范提出的基础容许温差在应用中普遍认为基本合适，故本次修订未做调整。
10.2.3	正常浇筑块（即上层新混凝土均匀上升高度 $h > 0.5$ 块长者）上下层温差只要适当采取措施就能满足这个温差要求，应用过程中也未发现问题，故而上下层容许温差不变。当上层混凝土浇筑高度 $h \leqslant 0.5$ 块长时，上下层温差应根据薄层浇筑块温度应力分析结果，提出合适的温差标准。

10.2.4 混凝土裂缝绝大多数是表面裂缝。在一定条件下表面裂缝可发展为深层裂缝，甚至继续发展为贯穿性裂缝，加强混凝土表面保护至关重要。气温骤降是引起混凝土表面裂缝的最不利因素之一。低温季节内外温差过大或混凝土表面温度梯度过大，也是引起混凝土表面裂缝的原因之一，因此应特别注意气温骤降期间及低温季节混凝土表面保护。内外温差一般宜控制在 $18\sim 20^{\circ}\mathrm{C}$ ，但因内外温差控制操作性较差，施工中一般由设计根据不同季节或各月的气温和内外温差标准提出的相应坝体内部最高温

度要求进行控制。对于重要工程，在入冬前应进行中期通水冷却和采取表面保温措施，控制坝体混凝土内外温差。
10.2.5	原规范关于相邻坝块高差的规定，根据实践经验认为基本合适，仍予保留。增加坝块侧向暴露面宜保温过冬的要求，避免长期暴露面在低温季节出现裂缝。

10.3.1 提高了基础混凝土早期强度等级要求，随着技术进步，水工大体积混凝土的设计龄期已延至 $90 \sim 180\mathrm{d}$ ，在此情况下，配合比设计时不仅应考虑设计龄期的强度，还应考虑混凝土早期的抗裂要求。三峡二期大坝基础混凝土为 $\mathbb{R}_{90}200$ ，要求28d龄期混凝土极限拉伸值 $\varepsilon_{\mathrm{p}} \geqslant 0.80 \times 10^{-4}$ ，三峡三期大坝基础混凝土将28d龄期混凝土极限拉伸值要求提高至了 $0.85 \times 10^{-4}$ ，大大减少了裂缝的产生。因此本条中明确了高坝基础部位混凝土28天龄期的强度等级和极限拉伸值要求，另外，对于内部重要工程和温控条件复杂的中低坝，基础部位混凝土同样应满足混凝土早期抗裂要求。混凝土90d龄期强度等级要求在8.4.3条已有规定，在防裂方面无特殊要求，故在本条中删除了相关规定。
10.3.2	强调提高混凝土自身抗裂能力，作为温控防裂措施之一。增加可采用具有微膨胀性能混凝土的规定，可利用微膨胀混凝土中氧化镁在水泥水化过程中的变形特性，使混凝土产生延迟性微膨胀体积变形，补偿大体积混凝土降温收缩的拉应力，减少裂缝的产生。
10.3.4	基础约束区混凝土温控要求严，一般要求在低温季节浇筑，浇筑时短间歇均匀上升，避免薄层长间歇，在有利季节多浇筑混凝土。短间歇均匀上升是避免气温骤降冲击产生表面裂缝最有效的办法。

10.3.5 混凝土浇筑层厚对于顶面散热和工程进度都有很大影响。薄层浇筑有利于散热，但层厚较薄（小于 $1.0\mathrm{m}$ ），对浇筑时防止预冷混凝土温度回升不利，且增加了浇筑层次和水平工作

缝处理工作量，对施工总进度也不利；层厚过大，不利散热，且层厚超过 $3.0\mathrm{m}$ 时模板架立和固定较困难。因此，混凝土浇筑层厚应根据温度控制标准、混凝土施工技术水平、机械设备浇筑能力及温度控制综合措施等因素通过计算确定。

10.3.6 混凝土浇筑温度为混凝土经过平仓振捣后，覆盖上层混凝土前，在距混凝土面 $5\sim 10\mathrm{cm}$ 深处的温度。对于高坝和重要工程，不采取人工冷却措施很难达到设计的温控标准。夏季施工时对浇筑的预冷混凝土应考虑保冷措施，以防温度回升过大。
10.3.7	坝体混凝土通水冷却一般分为初期、中期、后期。初期即一期通水冷却，其作用主要是削减早期混凝土最高温度峰值，高温季节一般采用制冷水，其他季节可采用低温河水。中期、后期即二期通水冷却，中期通水一般用于削减越冬期间可能出现的过大内外温差，于冬季来临前进行，一般采用河水。后期通水主要是满足坝体接缝灌浆要求，使坝体达到接缝灌浆温度，通水时间较紧、坝体接缝灌浆温度较低时采用制冷水，否则可采用河水。通水方式、通水流量和通水时间等应由分析计算确定，对于初期通水，在混凝土最高温峰出现前，可适当加大通水流量，以削减混凝土温峰。由于通水冷却期间如果坝体混凝土温度与冷却水温之间的温差过大、坝体降温速度过快可能引起混凝土裂缝，考虑到初期通水时混凝土弹性模量较小，而中后期通水时混凝土弹性模量较大，故增列中后期通水时温差与降温速度的要求。
10.3.8	工程实践表明高标号混凝土墩、墙和抗冲磨过流面等部位，虽采取混凝土温度控制措施，仍在施工期产生较多裂缝。据葛洲坝等工程采用综合措施限制这类结构部位裂缝宽度的经验，即采用严格温度控制措施力争防裂，如经分析仍难以达到防裂目的，则可以从结构分缝、温度控制配合钢筋限裂的原则进行设计。基于上述考虑增加本条款。
10.3.9	宽缝重力坝在宽缝封闭以前，宽缝内坝块侧面混凝土长期暴露在空气中，气温年度变化与气温骤降引起的温度应力与基础温差引起的温度应力相叠加，容易产生深层和贯穿裂缝，故应

加强长期保温。
10.3.10	空腹重力坝空腔封顶以前，封孔高程以下混凝土温度较高，封孔高程以上的新混凝土最高温度较高，均会使其日后降至坝体稳定温度的温差较大，从而在坝内引起过大拉应力。故提出空腹封顶前封孔高程以下混凝土应降至坝体稳定温度，封孔高程以上新混凝土应尽量减小最高温度与坝体稳定温度之差的要求。
11.1.4	删除原条款中“安全监测设计应注意下列事项：”中的1、2、3、6款，因监测技术要求是监测设计工作的一部分，在SL601—2013《混凝土坝安全监测技术规范》及SL725—2016《水利水电工程安全监测设计规范》中已有专门规定，这里不再另行规定。

A.1.1 开敞式溢流孔的堰面曲线常采用实用堰，其型式有WES型和克一奥型两种，其中以WES型实用堰的流量系数最大，故本标准规定宜优先采用WES型实用堰。同时对该曲线中的定型设计水头 $H_{\mathrm{d}}$ 、 $K$ 、 $n$ 等参数的选择做了若干规定。
A.1.2	堰顶上游段堰头曲线型式计有双圆弧、三圆弧及椭圆曲线三种。现有的试验研究表明，三者在泄流能力和压力分布特性方面并无显著区别，但由于三圆弧及椭圆曲线与上游直立面相切，避免了二圆弧曲线上游面边界上存在的折角，改善了水流条件，更有利于减小堰面负压，现在较多采用。

A.1.3 在相同的相对堰上水头 $H_{\mathrm{o}} / H_{\mathrm{d}}$ 下，对于高堰和低堰，其堰面最低负压值 $h_{\mathrm{min}} / H_{\mathrm{d}}$ 是不同的，而且发生位置也有所不同；高堰堰面的最低负压位于堰顶上游侧，而低堰堰面的最低负压位置移到堰顶下游侧，在附录表A.1.3中，引进了山东省水利科学研究所关于高、低堰均适用的堰面最低负压成果
C.0.1	坝基深层存在缓倾角结构面时，根据地质资料可概化为双滑动面和多滑动面进行抗滑稳定分析时，推荐采用等安全系数法。按此方法设计似较为合理，安全度也稍高。
