Repository: BucketLiu/Building-code-question-answering

# building_code_data

## Contents

- Parsed code documents in Markdown format (after processing by CodeReader)
- `Alpaca_dataset.json` — QA pairs for LoRA fine-tuning (6,210 pairs)

## Data Sources

Six hydraulic building codes are included, covering concrete dams, earth-rockfill dams, and construction specifications. These files are used to build the vector knowledge base for retrieval and to fine-tune the language model.

File: building_code_data/Building_code_document_markdown/SL677-2014_水工混凝土施工规范_clean_text.md (part 1 of 3)
1.0.1	为规范水利水电工程混凝土施工，保证水工混凝土施工质量，确保工程安全，制定本标准。
1.0.2	本标准适用于水利水电工程中1级、2级、3级水工建筑物的混凝土和钢筋混凝土施工，4级、5级水工建筑物可参照执行。
1.0.3	应根据所处环境、部位的不同和功能要求，使水工混凝土满足相应抗压、抗拉、抗渗、抗冻、抗裂、抗冲耐磨和抗侵蚀等设计要求，并应有完善的施工质量保证体系。
1.0.4	水工混凝土施工应采用经论证的新材料、新技术、新工艺和新设备。
1.0.5	本标准的引用标准主要有下列标准。

《通用硅酸盐水泥》（GB175）

《金属材料 拉伸试验 第1部分：室温试验方法》（GB/T228.1)

《金属材料 弯曲试验方法》（GB/T232）

《碳素结构钢》（GB/T700）

《铜及铜合金带材》（GB/T2059）

《生活饮用水卫生标准》（GB5749）

《混凝土模板用胶合板》（GB/T17656）

《高分子防水材料 第二部分：止水带》（GB18173.2）

《木结构设计规范》（GB50005）

《建筑结构荷载规范》（GB50009）

《钢结构设计规范》（GB50017）

《冷弯薄壁型钢结构技术规范》（GB50018）

《滑动模板工程技术规范》（GB50113）

《组合钢模板技术规范》（GB50214）

《混凝土结构工程施工规范》（GB50666）

《水工建筑物滑动模板施工技术规范》（SL32）

《水工混凝土结构设计规范》（SL191）

《水利水电工程天然建筑材料勘察规程》（SL251）

《水工混凝土试验规程》（SL352）

《水利水电工程单元工程施工质量验收评定标准——混凝土工程》（SL632）

《水泥混凝土养护剂》（JC901）

《钢筋机械连接技术规程》（JGJ107）

《镦粗直螺纹钢筋接头》（JG171）

《竹胶合板模板》（JG/T156）
1.0.6	水工混凝土施工除应符合本标准规定外，尚应符合国家现行有关标准的规定。
2.1.1	水工混凝土 hydraulic concrete

用于水利水电工程的挡水、发电、泄洪、输水、排沙等建筑物，密度为 $2400\mathrm{kg / m^3}$ 左右的水泥基混凝土。
2.1.2	大体积混凝土 mass concrete

浇筑块体尺寸较大，需要考虑采取温度控制措施以减少裂缝发生几率的混凝土。
2.1.3	结构混凝土 structural concrete

用于水工建筑物中梁、板、柱等配有钢筋的混凝土。
2.1.4	模板 formwork

保证混凝土浇筑后达到规定的形状、尺寸和相互位置的结构物，一般由面板和围標（或肋）组成的单块模板及其支承结构和锚固件等组成。
2.1.5	保温模板 insulated formwork

在模板上敷设保温材料，以降低混凝土与外界环境热交换速率的模板。
2.1.6	滑动模板 sliding formwork

在混凝土浇筑过程中沿混凝土结构面滑动的模板。
2.1.7	移置模板 shifting formwork

当混凝土达到拆模强度后拆除，然后整体或承载骨架移动到下一个浇筑位置的模板，如各种模板台车、滑框倒模、爬升（顶升）模板等。
2.1.8	悬臂模板 cantilever formwork

不需要设置内部或外部的撑杆，依靠在先浇混凝土中的预埋件和模板上的螺杆紧固来支承的模板。
2.1.9	滑框倒模 inverted and repetitive formwork

在混凝土浇筑过程中，模板的围標结构由提升系统带动沿着模板的背面滑动，模板不动，下层模板待混凝土达到允许拆模强度时拆模并倒至上一层支立的模板。
2.1.10	爬升（顶升）模板 jumping (jacking) - up formwork

整体拆模后，靠爬升或顶升装置整体上升至上一层浇筑位置的模板。
2.1.11	翻转模板 turn-over formwork

适应混凝土快速浇筑而设计的一种交替连续上升的模板。
2.1.12	掺合料 mineral admixture

拌制水泥混凝土或砂浆时，掺入的粉煤灰、矿渣粉、磷渣粉、硅粉、石灰石粉等矿物质材料。
2.1.13	强度等级 class of cubic compression

混凝土设计龄期立方体抗压强度标准值，是按照标准方法制作、养护的边长为 $150\mathrm{mm}$ 的立方体试件，在设计龄期用标准试验方法测得的具有设计保证率的抗压强度，单位以 $\mathrm{N} / \mathrm{mm}^2$ 或 $\mathrm{MPa}$ 计，表示符号为“C”。如：90d龄期的强度标准值 $15\mathrm{MPa}$ ，表示为 $\mathrm{C}_{90}15$ ；若设计龄期为 $28\mathrm{d}$ ，则省略下角标，表示为C15。
2.1.14	水胶比 water-cement ratio

水泥混凝土或砂浆用水量（饱和面干骨料）与胶凝材料量的质量比。
2.1.15	胶凝材料 cementitious materials

水泥混凝土或砂浆中水泥及掺合料的总称。
2.1.16	拌和时间 mixing time

全部材料加入完成至拌和料开始出料的时间。
2.1.17	浇筑间隔时间 concrete placement time interval

混凝土浇筑振捣完毕至覆盖上一坏层混凝土的时间。
2.1.18	毛面 rough surface

经过处理，无乳皮、微露粗砂的混凝土表面。
2.1.19	浇筑温度 concreting temperature

混凝土经过平仓振捣后，覆盖上坏混凝土前，距混凝土表面 $10\mathrm{cm}$ 深处的混凝土温度。
2.1.20	气温骤降 sudden drop in air temperature

日平均气温在 $2\sim 3\mathrm{d}$ 内连续下降累计 $6^{\circ}C$ 以上的气温变化。
2.1.21	严寒地区 extremely cold region

最冷月平均气温低于 $-10^{\circ}\mathrm{C}$ 的地区。
2.1.22	寒冷地区 cold region

最冷月平均气温在 $-10\sim -3^{\circ}C$ 的地区。
2.1.23	温和地区 mild region

最冷月平均气温高于 $-3^{\circ}\mathrm{C}$ 的地区。
2.1.24	蓄热法 method of heat accumulation

采用保温措施，利用原材料加热和水泥水化热的热量，以保证混凝土强度正常增长的施工方法。
2.1.25	综合蓄热法 comprehensive method of heat accumulation

掺加早强或抗冻外加剂并利用外部热源对模板周边、周围空气及仓面中间部位加热升温，浇筑过程中始终保持外部热源输送，将热量传递给混凝土，保证混凝土在正温条件下正常硬化的“蓄热法”施工方法。
3.1.1	模板应符合下列要求：

1 保证混凝土浇筑后结构及构件各部分形状、尺寸与相互位置满足设计要求。

2 具有足够的稳定性、刚度和强度。

3宜做到标准化、系列化，装拆方便，周转次数高。

4 模板板面光洁、平整，拼缝严密，不漏浆。
3.1.2	模板选用应与混凝土结构的特征、施工条件和浇筑方法相适应。大体积混凝土宜优先选用悬臂模板。
3.1.3	组合钢模板、大型模板、滑动模板、翻转模板等模板设计、制作和施工应遵守GB50113、GB50214和SL32的相应规定。
3.1.4	模板材料及制作、安装等工序均应进行质量检查，合格后方可进行下一工序的施工。
3.1.5	模板安装、拆除的顺序应按审定的施工措施计划执行。
3.2.1	模板面板材料宜选用钢材、胶合板等，模板支架材料应优先选用钢材，少用木材。
3.2.2	模板材料的质量应符合下列要求：

1 钢材宜采用Q235钢材，其质量应遵守GB/T700的规定。

2 木材应符合GB50005中的承重结构选材标准。

3 胶合板质量应遵守GB/T17656的规定。

4 竹胶合板质量应遵守JG/T156的规定。
3.2.3	保温模板的保温材料应不影响混凝土外露表面的平整度。
3.3.1	模板设计应满足结构物的体型、构造、尺寸以及混凝土浇筑分层分块等要求。
3.3.2	模板设计应提出对材料、制作、安装、使用及拆除工艺的具体要求。模板设计图纸应标明设计荷载及控制条件，如混凝土的浇筑顺序、浇筑速度、浇筑方式、施工荷载等。
3.3.3	钢模板设计应符合GB50017的规定，其截面塑性发展系数为1.0；其荷载设计值可按0.90的折减系数进行折减。采用冷弯薄壁型钢应符合GB50018的规定，其荷载设计值不应折减。木模板设计应符合GB50005的规定；当木材含水率小于 $25\%$ 时，其荷载设计值可按0.90的折减系数进行折减。其他材料的模板设计应符合有关的专门规定。
3.3.4	模板设计时应考虑下列荷载的组合，其标准值的计算可参考附录A。

1 模板自身重力。

2 新浇混凝土的重力。

3 钢筋和预埋件的重力。

4 工作人员及仓面机具的重力。

5 振捣混凝土时产生的荷载。

6 新浇混凝土的侧压力。

7 新浇混凝土的浮托力。

8 混凝土卸料时产生的荷载。

9 风荷载。

10 其他荷载。
3.3.5	计算模板的刚度和强度时，应根据模板种类及施工具体情况，按表3.3.5的荷载组合进行计算（特殊荷载按可能发生的情况计算）。


表 3.3.5 常用模板的荷载组合


<table><tr><td rowspan="2">项次</td><td rowspan="2">模板种类</td><td colspan="2">基本荷载组合(数字为3.3.4条中的序号)</td></tr><tr><td>计算强度</td><td>验算刚度</td></tr><tr><td>1</td><td>薄板、薄壳的底模板</td><td>1+2+3+4</td><td>1+2+3+4</td></tr><tr><td>2</td><td>厚板、梁和拱的底模板</td><td>1+2+3+4+5</td><td>1+2+3+4+5</td></tr><tr><td>3</td><td>梁、拱、柱(边长≤300mm)、墙(厚≤400mm)的侧面垂直模板</td><td>5+6</td><td>6</td></tr><tr><td>4</td><td>大体积结构、柱(边长&gt;300mm)、墙(厚&gt;400mm)的侧面垂直模板</td><td>6+8</td><td>6+8</td></tr><tr><td>5</td><td>悬臂模板</td><td>1+2+3+4+5+8</td><td>1+2+3+4+5+8</td></tr><tr><td>6</td><td>隧洞衬砌模板台车</td><td>1+2+3+4+5+6+7</td><td>1+2+3+4+6+7</td></tr><tr><td colspan="4">注1:当模板承受倾倒混凝土时产生的荷载对模板的承载能力和变形有较大影响时,考虑荷载8。注2:根据工程实践情况,合理考虑荷载9和荷载10。</td></tr></table>
3.3.6	验算模板刚度时，其最大变形不应超过下列允许值：

1 结构外露面模板为模板构件计算跨度的 $1 / 400$

2 结构隐蔽面模板为模板构件计算跨度的 $1 / 250$

3 支架的压缩变形值或弹性挠度值为相应的结构计算跨度的 $1 / 1000$ 。
3.3.7	承重模板结构的抗倾稳定性，应按下列要求核算：

1 倾覆力矩，应采用下列三项中的最大值：

1）风荷载，按GB50009确定。

2）实际可能发生的最大水平作用力。

3）作用于承重模板边缘 $1500\mathrm{N / m}$ 的水平力。

2 稳定力矩：模板自重折减系数为0.8；如同时安装钢筋，应包括钢筋的重量。活荷载按其对抗倾覆稳定最不利的分布计算。

3 抗倾稳定系数：应大于1.4。
3.3.8	除悬臂模板外，竖向模板与内倾模板应设置撑杆或拉杆，以保证模板的稳定性。

3.3.9 梁跨大于 $4\mathrm{m}$ 时，设计应规定承重模板的预拱值。
3.3.10	多层结构物上层结构的模板支承在下层结构上时，应验算下层结构的实际强度和承载能力。
3.3.11	模板锚固件应避开结构受力钢筋，模板附件的安全系数，应按表3.3.11采用。


表 3.3.11 模板附件的最小安全系数


<table><tr><td>附件名称</td><td>结构型 式</td><td>安全系数</td></tr><tr><td>模板拉杆及锚固头</td><td>所有使用的模板</td><td>2.0</td></tr><tr><td rowspan="2">模板锚固件</td><td>仅支承模板重量和混凝土压力的模板</td><td>2.0</td></tr><tr><td>支承模板和混凝土重量、施工活荷载和冲击荷载的模板</td><td>3.0</td></tr><tr><td>模板吊耳</td><td>所有使用的模板</td><td>4.0</td></tr></table>
3.4.1	模板制作的允许偏差，不应超过表3.4.1的规定。
3.4.2	钢模面板及活动部分应涂防锈油脂，但面板油脂不应影响混凝土表面颜色。其他部分应涂防锈漆。
3.5.1	模板安装前，应按设计图纸测量放样，重要结构应多设控制点，以利检查校正。
3.5.2	支架应支承在坚实的地基或老混凝土上，并应有足够的支承面积，斜撑应防止滑动。竖向模板和支架安装在基土上时应加设垫板，且基土应坚实并有排水措施。湿陷性黄土应有防水措施；冻胀性土应有防冻融措施。
3.5.3	现浇钢筋混凝土梁、板和孔洞顶部模板，跨度不小于

$4\mathrm{m}$ 时，模板应设置预拱；当结构设计无具体要求时，预拱高度宜为全跨长度的 $1 / 1000\sim 3 / 1000$ 


表 3.4.1 模板制作的允许偏差


单位：mm

<table><tr><td>项次</td><td>偏 差 名 称</td><td>允许偏差</td></tr><tr><td colspan="3">一、钢模、胶合模板及竹胶合模板</td></tr><tr><td>1</td><td>小型模板:长和宽</td><td>±2</td></tr><tr><td>2</td><td>大型模板(长、宽大于3m):长和宽</td><td>+1,-2</td></tr><tr><td>3</td><td>大型模板对角线</td><td>±3</td></tr><tr><td>4</td><td>相邻两板面高差</td><td>1</td></tr><tr><td>5</td><td>两块模板间的拼缝宽度</td><td>1</td></tr><tr><td>6</td><td>模板侧面不平整度</td><td>1.5</td></tr><tr><td>7</td><td>模板面局部不平(用2m直尺检查)</td><td>2</td></tr><tr><td>8</td><td>连接配件的孔眼位置</td><td>±1</td></tr><tr><td colspan="3">二、木模</td></tr><tr><td>1</td><td>小型模板:长和宽</td><td>±3</td></tr><tr><td>2</td><td>大型模板(长、宽大于3m):长和宽</td><td>±5</td></tr><tr><td>3</td><td>大型模板对角线</td><td>±5</td></tr><tr><td>4</td><td>相邻两板面高差</td><td>1</td></tr><tr><td>5</td><td>局部不平(用2m直尺检查)</td><td>5</td></tr><tr><td>6</td><td>板面缝隙</td><td>2</td></tr><tr><td colspan="3">注:异型模板(蜗壳、尾水管等)、滑动模板、移置模板、永久性模板等特种模板,其制作允许偏差,按有关规定和要求执行。</td></tr></table>

3.5.4 模板的钢拉杆不应弯曲，拉杆直径宜大于 $8\mathrm{mm}$ ，拉杆与锚固头应连接牢固。预埋在下层混凝土中的锚固件（螺栓、钢筋环等），承受荷载时，应有足够的锚固强度。
3.5.5	模板与混凝土接触的面板，以及各块模板接缝处，应平整、密合，防止漏浆，保证混凝土表面的平整度和混凝土的密实性。
3.5.6	建筑物分层施工时，应逐层校正下层偏差，模板下端应

紧贴混凝土面。
3.5.7	模板与混凝土的接触面应涂刷脱模剂，并避免脱模剂污染或侵蚀钢筋和混凝土，不应采用影响结构性能或妨碍安装工程施工的脱模剂。
3.5.8	模板安装的允许偏差，应根据结构物的安全、运行条件、经济和美观等要求确定。

1 大体积混凝土模板安装的允许偏差，应遵守表3.5.8-1的规定。

2 大体积混凝土以外的现浇结构模板安装的允许偏差，应遵守表3.5.8-2的规定。

3 预制构件模板安装的允许偏差，应遵守表3.5.8-3的规定。

4 高速水流区、流态复杂部位、机电设备安装部位的模板，应符合有关设计要求。

5 永久性模板、滑动模板、移置模板等特种模板的安装允许误差，按结构设计要求和模板设计要求执行。


表 3.5.8-1 大体积混凝土模板安装的允许偏差

单位：mm


<table><tr><td rowspan="2">项次</td><td rowspan="2" colspan="2">偏 差 项 目</td><td colspan="2">混凝土结构部位</td></tr><tr><td>外露表面</td><td>隐蔽内面</td></tr><tr><td rowspan="2">1</td><td rowspan="2">面板平整度</td><td>相邻两板面高差</td><td>钢模,2;木模,3</td><td>5</td></tr><tr><td>局部不平(用2m直尺检查)</td><td>钢模,3;木模,5</td><td>10</td></tr><tr><td>2</td><td colspan="2">结构物边线与设计边线</td><td>内模板,-10~0;外模板,0~+10</td><td>15</td></tr><tr><td>3</td><td colspan="2">结构物水平截面内部尺寸</td><td colspan="2">±20</td></tr><tr><td>4</td><td colspan="2">承重模板标高</td><td colspan="2">0~+5</td></tr><tr><td rowspan="2">5</td><td rowspan="2">预留孔、洞</td><td>中心线位置</td><td colspan="2">±10</td></tr><tr><td>截面内部尺寸</td><td colspan="2">-10</td></tr><tr><td colspan="5">注:外露表面、隐蔽内面系指相应模板的混凝土结构表面最终所处的位置。</td></tr></table>


表 3.5.8-2 现浇结构模板安装的允许偏差 单位：mm


<table><tr><td>项次</td><td colspan="2">偏 差 项 目</td><td>允许偏差</td></tr><tr><td rowspan="2">1</td><td colspan="2">轴线位置</td><td>5</td></tr><tr><td colspan="2">底模上表面标高</td><td>+5,0</td></tr><tr><td rowspan="2">2</td><td rowspan="2">截面内部尺寸</td><td>基础</td><td>±10</td></tr><tr><td>柱、梁、墙</td><td>+4,-5</td></tr><tr><td rowspan="2">3</td><td rowspan="2">局部垂直</td><td>全高≤5m</td><td>6</td></tr><tr><td>全高&gt;5m</td><td>8</td></tr><tr><td rowspan="2">4</td><td colspan="2">相邻两板面高差</td><td>2</td></tr><tr><td colspan="2">表面局部不平(用2m直尺检查)</td><td>5</td></tr></table>


表 3.5.8-3 预制构件模板安装的允许偏差 单位：mm


<table><tr><td>项次</td><td colspan="2">偏 差 项 目</td><td>允许偏差</td></tr><tr><td rowspan="3">1</td><td rowspan="3">长度</td><td>板、梁</td><td>±5</td></tr><tr><td>柱</td><td>0,-10</td></tr><tr><td>墙板</td><td>0,-5</td></tr><tr><td rowspan="2">2</td><td rowspan="2">宽度</td><td>板、墙板</td><td>0,-5</td></tr><tr><td>梁、柱</td><td>+2,-5</td></tr><tr><td rowspan="3">3</td><td rowspan="3">高度</td><td>板</td><td>+2,-3</td></tr><tr><td>墙板</td><td>0,-5</td></tr><tr><td>梁、柱</td><td>+2,-5</td></tr><tr><td rowspan="4">4</td><td colspan="2">板的对角线差</td><td>7</td></tr><tr><td colspan="2">墙板的对角线差</td><td>5</td></tr><tr><td colspan="2">相邻两板面高差</td><td>1</td></tr><tr><td colspan="2">板的表面平整(2m长度上)</td><td>3</td></tr><tr><td rowspan="2">5</td><td rowspan="2">侧向弯曲</td><td>梁、柱、板</td><td>L/1000且≤15</td></tr><tr><td>墙板</td><td>L/1500且≤15</td></tr><tr><td colspan="4">注：L为构件长度。</td></tr></table>
3.5.9	钢承重骨架的模板，应按设计位置可靠地固定在承重骨架上，在运输及浇筑时不应错位。承重骨架安装前，宜先做试吊及承载试验。
3.5.10	模板上，不应堆放超过设计荷载的材料及设备。混凝土浇筑时，应按模板设计荷载控制浇筑顺序、浇筑速度及施工荷载，应及时清除模板上的杂物。
3.5.11	混凝土浇筑过程中，应安排专业人员负责模板的检查。对承重模板，应加强检查、维护。模板如有变形、位移，应及时采取措施，必要时停止混凝土浇筑。
3.6.1	拆除模板的期限，应遵守下列规定：

1 不承重的侧面模板，混凝土强度达到 $2.5\mathrm{MPa}$ 以上，保证其表面及棱角不因拆模而损坏时，方可拆除。

2 钢筋混凝土结构的承重模板，混凝土达到下列强度后（按混凝土设计强度标准值的百分率计），方可拆除。

1）悬臂板、梁：跨度 $l \leqslant 2\mathrm{m}$ ， $75\%$ ；跨度 $l > 2\mathrm{m}$ ， $100\%$ 。

2）其他梁、板、拱：跨度 $l \leqslant 2\mathrm{m}$ ， $50\%$ ； $2\mathrm{m} <$ 跨度 $l \leqslant 8\mathrm{m}$ ， $75\%$ ；跨度 $l > 8\mathrm{m}$ ， $100\%$ 。
3.6.2	拆模时，应根据锚固情况，分批拆除锚固连接件，防止大片模板坠落。拆模应使用专门工具，以减少混凝土及模板的损伤。
3.6.3	预制构件模板拆除时的混凝土强度，应符合设计要求；当设计无具体要求时，应遵守下列规定：

1 侧模：混凝土强度能保证构件不变形、棱角完整时，方可拆除。

2 预留孔洞的内模：混凝土强度能保证构件和孔洞表面不发生塌陷和裂缝后，方可拆除。

3 底模：构件跨度不大于 $4\mathrm{m}$ 时，混凝土强度达到混凝土设计强度标准值的 $50\%$ 后，方可拆除；构件跨度大于 $4\mathrm{m}$ 时，在

混凝土强度达到混凝土设计强度标准值的 $75\%$ 后，方可拆除。
3.6.4	后张法预应力混凝土结构构件模板的拆除，除应符合以上规定外，侧模应在预应力张拉前拆除，底模应在结构构件建立预应力并完成封锚后拆除。
3.6.5	拆模的顺序及方法应按相关规定进行。当无规定时，模板拆除可采取先支的后拆、后支的先拆，先拆非承重模板、后承承重模板的顺序，并应从上而下进行拆除。
3.6.6	拆下的模板和支架应及时清理、维修，并分类堆存，妥善保管。钢模应设仓库存放，并防锈。大型模板堆放时，应垫放平稳，以防变形，必要时应加固。
3.7.1	特种模板包括永久模板、滑动模板、移置模板、翻转模板及装饰模板等。特种模板除应遵守本节规定外，还应符合本章以上各节的规定。
3.7.2	永久模板应遵守下列规定：

1 永久模板如构成永久结构的一部分，应进行结构设计复核。

2 混凝土重力式竖向模板用作永久性模板时，应遵守下列规定：

1）面板厚度宜大于 $0.2\mathrm{m}$ 

2）单位面积质量宜不小于 $1000\mathrm{kg}$ 

3）稳定特性值（混凝土模板的重心到前趾的水平距离）宜不小于 $0.4\mathrm{m}$ 

4）混凝土重力式模板的抗倾及抗滑安全系数均应大于1.2。

3 混凝土模板与现浇混凝土的结合面，应在浇筑混凝土前加工成粗糙面，并清洗、湿润。浇筑时不应沾染松散砂浆等污物。同时应加强平仓振捣。
3.7.3	滑动模板应遵守下列规定：

1 每段模板沿滑动方向的长度，应与平均滑动速度和混凝土脱模时间相适应，宜为 $1\sim 1.5\mathrm{m}$ 。滑模的支承构件及提升（拖动）设备应能保证模板结构均衡滑动，导向构件应能保证模板准确地按设计方向滑动。提升（拖动）宜采用液压设备，也可采用卷扬机或其他设备。

2 浇筑面板的侧模允许安装偏差为 $3\mathrm{mm}$ ， $20\mathrm{m}$ 范围内起伏差为 $5\mathrm{mm}$ 。

3 滑动模板滑动速度应与混凝土的早期强度增长速度相适应。混凝土在脱模时应不坍塌，不拉裂。模板沿竖直方向滑升时，混凝土的脱模强度应控制在 $0.2\sim 0.4\mathrm{MPa}$ 。模板沿倾斜或水平方向滑动时，混凝土的脱模强度应经过计算和试验确定。

4 面板混凝土滑动模板滑升前，必须清除前沿超填混凝土。平均滑升速度宜为 $1\sim 2\mathrm{m / h}$ ，最大滑升速度不宜超过 $4\mathrm{m / h}$ 。

1 隧洞衬砌宜优先选用模板台车。圆形断面的隧洞衬砌宜优先选用针梁模板等模板台车。高耸结构物可选用滑框倒模、爬升（顶升）模板等。

2 模板台车应遵守下列规定：

1）模板台车应有可靠的导向装置（如轨道、针梁等）。模板顶拱上应设置封拱器。

2）模板台车脱模，直立面混凝土的强度不应小于 $0.8\mathrm{MPa}$ ；拆模时混凝土应能承受自重，并且表面和棱角不被损坏。洞径不大于 $10\mathrm{m}$ 的隧洞顶拱混凝土强度可按达到 $5.0\mathrm{MPa}$ 控制；洞径大于 $10\mathrm{m}$ 的隧洞顶拱混凝土需要达到的强度，应专门论证；隧洞混凝土衬砌结构承受围岩压力时，应经计算和试验确定脱模时混凝土需要达到的强度。

3 滑框倒模应遵守下列规定：

1）模板应根据建筑物体形进行专门设计。

2）模板平台滑升过程中，应进行滑升垂直度和水平度的

监测。每浇筑 $2\mathrm{m}$ 宜进行一次混凝土块体形检测，如果体形偏差大于设计允许值或其他有关规定时，应立即停滑，待采取纠正措施后方可恢复施工。

3）混凝土的脱模强度不应小于 $0.4\mathrm{MPa}$ 。脱模操作架应安全、可靠，并便于倒模操作。拆除的单块模板应及时清理面板表面，并涂刷脱模剂。变形的单块模板应更换。

1 翻转模板主要由面板、支承件、锚固件、工作平台以及其他辅助设施组成。支承件宜采用桁架形式；锚固件的螺栓与锥体应设计为整体结构，使螺栓与锥体的安装、拆卸一次完成。

2 宜采用3块模板进行翻转，浇筑时连续翻转上升，每块模板高度方向应设置锚筋取值。

3 施工前应进行锚筋锚固强度试验，施工现场进行验证性试验。

1 模板安装前，应有模板安装详图，将开孔、施工缝、伸缩缝等项目详细标注在模板安装图上。

2 模板安装时，接缝应对称。施工缝应在模板上固定平整的板条，使成型表面的接缝平直清晰。

3 模板伸出混凝土外的拉杆应采用端部可拆卸的结构形式。

4 模板颜色、花纹等应符合设计要求。
4.1.1	可用于水工混凝土结构的钢筋材料牌号为HPB300、HRB335、HRB400、HRB500、KL400、CBR550和冷拉I级钢筋等。

4.1.2 预应力水工混凝土不应采用牌号为HPB300的热轧光圆钢筋、牌号为CBR550（ $d = 4\sim 12\mathrm{mm}$ ）的冷轧带肋钢筋和冷拉I级（ $d\leqslant 12\mathrm{mm}$ ）钢筋。非预应力混凝土不应采用冷拉Ⅱ级及以上钢筋。
4.1.3	水工混凝土结构用钢筋的主要机械性能见附录B.1。
4.1.4	本标准所涉及的钢筋接头型式，应根据工程部位按设计要求和施工条件选用。
4.2.1	钢筋应按不同等级、牌号、规格及生产厂家分批验收，分别堆存，不应混杂，且应立牌以便识别。运输、贮存过程中应避免锈蚀和污染。钢筋宜堆置在仓库（棚）内；露天堆置时，应垫高并加遮盖，不应和酸、盐、油等物品存放在一起。
4.2.2	钢筋使用前应做拉力、冷弯试验。需要焊接的钢筋还应做焊接工艺试验。
4.2.3	钢筋的机械性能检验应遵守下列规定：

1 钢筋应分批试验，以同一炉（批）号、同一截面尺寸的钢筋为一批，每批重量不大于60t。

2 根据原附钢筋质量证明书或试验报告单检查每批钢筋的外观质量（如裂缝、结疤、麻坑、气泡、砸碰伤痕及锈蚀程度等），并测量本批钢筋的代表直径。

3 钢筋取样时，钢筋端部应先截去 $50\mathrm{cm}$ ，每组试样分别标

记，不应混淆。

4 每批钢筋选取经表面检查和尺寸测量合格的2根钢筋，各取1个拉力试件和1个冷弯试件，按GB/T228.1和GB/T232的规定进行试验。如有1个试验项目的1个试件不符合附录B表B.1.1所规定的数值时，则另取两倍数量的试件，对不合格的项目进行复验，如仍有1个试件不合格，则该批钢筋即为不合格。

5 拉力试验项目中，应包括屈服点、抗拉强度和伸长率。如有1个指标不符合规定，即判定拉力试验项目不合格。

6 冷弯试件弯曲后，不应有裂纹、剥落或断裂。
4.2.4	以另一种牌号或直径的钢筋代替设计文件规定的钢筋时，应遵守下列规定：

1 两者的计算强度进行换算，并对钢筋截面面积作相应的改变。

2 某种直径的钢筋，用同牌号的另一直径钢筋替换时，其直径变更范围不宜超过 $4\mathrm{mm}$ ；替换后的钢筋总截面面积不应小于设计规定截面面积的 $98\%$ ，也不应大于设计规定截面面积的 $103\%$ 。

3 钢筋等级的替换不应超过一级。用高一级钢筋替换低一级的钢筋时，宜采用改变钢筋直径的方法而不宜采用改变钢筋根数的方法，部分构件应进行裂缝和变形验算。

4 以较粗的钢筋替换较细的钢筋时，部分构件应校核握裹力。
4.3.1	钢筋的调直和清除污锈应满足下列要求：

1 钢筋的表面应洁净，使用前应将表面油渍、漆污、锈皮、鳞锈等清除干净。钢筋表面的水锈和色锈可不做专门处理。钢筋表面有严重锈蚀、麻坑、斑点等，应经鉴定后视损伤情况确定降级使用或剔除不用。

2 钢筋应平直，无局部弯折，钢筋中心线同直线的偏差不应超过其全长的 $1\%$ 。弯曲的钢筋均应矫直后方可使用。调直的钢筋不应出现死弯，否则应剔除不用。钢筋调直后如有劈裂现象，应作为不合格品，并应重新鉴定该批钢筋质量。

3 钢筋调直后其表面不应有明显的伤痕。

4 钢筋的调直宜采用机械调直或冷拉方法调直。如用冷拉方法调直钢筋，则其矫直冷拉率不应大于 $1\%$ 。对于I级钢筋，为了能在冷拉调直的同时去锈皮，冷拉率可加大，但不应大于 $2\%$ 。钢筋伸长值的测量起点，以卷扬机或千斤顶拉紧钢筋（约为冷拉控制应力的 $1\%$ ）为准。

5 钢筋除锈宜采用除锈机、风砂枪等机械除锈，钢筋数量较少时，可采用人工除锈。除锈后的钢筋应尽快使用。

1 光圆钢筋的端头应符合设计要求。设计未做规定时，受拉光圆钢筋的末端做成 $180^{\circ}$ 的半圆弯钩，弯钩的内径不小于 $2.5d$ 。当手工弯钩时，可带有不小于 $3d$ 长度的平直部分，见图4.3.2-1。

2Ⅱ级钢筋按设计要求弯转 $90^{\circ}$ 时，其最小弯转直径应满足下列要求：

1）钢筋直径小于 $16\mathrm{mm}$ 时，最小弯转内径为 $5d$ 

2）钢筋直径大于等于 $16\mathrm{mm}$ 时，最小弯转内径为 $7d$ 见图4.3.2-2。
4.3.3	钢筋的弯折加工应遵守下列规定：

1 弯折处的圆弧内半径大于 $12.5d$ ，见图4.3.3。

2 温度低于 $-20^{\circ}\mathrm{C}$ 时，低合金钢筋不宜进行冷弯加工。

4.3.4箍筋的加工应满足设计要求，设计没有具体要求时，使用圆钢筋制成的箍筋，其末端应有弯钩。大型梁、柱箍筋直径 $d\geqslant 12\mathrm{mm}$ 时，弯钩宜做成图4.3.4的形状，弯钩长度见表4.3.4。采用小直径Ⅱ级钢筋制作箍筋时，其末端应有 $90^{\circ}$ 弯头，箍筋弯后平直部分长度不宜小于3倍主筋的直径。

表 4.3.4 圆钢筋制成箍筋,其末端弯钩平直部分长度

单位：mm


<table><tr><td>受力钢筋直径</td><td></td><td></td></tr><tr><td>≤25</td><td>28~40</td><td></td></tr><tr><td>5~10</td><td>75</td><td>90</td></tr><tr><td>≥12</td><td>90</td><td>105</td></tr></table>
4.3.5	钢筋接头加工应遵守下列规定：

1 应按所采用的钢筋接头型式要求进行。

2 钢筋端部加工后有弯曲时，应予矫直或割除（绑扎接头除外），端部轴线偏移不应大于 $0.1d$ ，并不应大于 $2\mathrm{mm}$ 。端头面应整齐，并与轴线垂直。
4.3.6	钢筋接头的切割方式应遵守下列规定：

1 绑扎接头、帮条焊、单面（或双面）搭接焊的接头宜采用机械切割，当加工量小或不具备机械切割条件时，经论证后可选用其他方式切割。

2 电渣压力焊接头，应采用砂轮锯或气焊切割。

3 冷挤压连接和螺纹连接的机械连接钢筋端头宜采用砂轮锯或钢锯片切割。切割后钢筋端头有毛边、弯折或纵肋尺寸过大者，用砂轮机修磨。冷挤压接头不应打磨钢筋横肋。

4 熔槽焊、窄间隙焊和气压焊连接的钢筋端头宜采用砂轮锯切割，能够保证钢筋端头切面与轴线垂直和端头断面尺寸时也可选用其他方式。

5 其他新型接头的切割按工艺要求进行。
4.3.7	钢筋锥（直）螺纹连接的螺纹加工应遵守下列规定：

1 钢筋接头的锥（直）螺纹加工在工厂内进行。

2 钢筋锥（直）螺纹的接头加工宜经过镦粗后套丝，套丝后的接头断面不宜小于原钢筋直径。如不墩粗直接进行螺纹加工，加工后的接头强度应经试验检测，符合设计要求后方可使用。

3 加工的钢筋锥螺纹丝头的锥度、牙形、螺距等与连接套一致，直螺纹的长度、牙形、螺距等与连接套一致，并经过配套的量规检测合格。螺纹丝扣长度满足相应钢筋的要求，误差不超过规定值。

4 加工钢筋锥（直）螺纹时，采用水溶性切削润滑液，气温低于 $0^{\circ}\mathrm{C}$ 时，掺入 $15\% \sim 20\%$ 的亚硝酸钠，不应用机油润滑或不加润滑液套丝。

5 钢筋的锥（直）螺纹加工后遵照附录B.2、附录B.3的规定逐个检查钢筋锥（直）螺纹加工的外观质量。

6 经自检合格的钢筋锥（直）螺纹，每种规格的加工批随机抽检 $10\%$ ，且不少于10个，并遵照附录B.4的规定填写钢筋锥（直）螺纹加工检验记录，如有1个丝头不合格，该加工批全数检查，不合格丝头重新加工经再次检验合格后方可使用。

7 已检验合格的钢筋螺纹头应戴上保护帽，锥螺纹连接的钢筋螺纹头一端也可按接头规定的力矩值拧紧连接套。保护帽在存放及运输装卸过程中不应取下。
4.3.8	钢筋机械连接件应由专业生产厂家设计并经检验认定后生产供应，并有出厂质检证明。所有连接件的尺寸及材质、强度等均满足JGJ107、JG171的有关规定。型式检验要求及方法参见附录B.5。
4.3.9	加工后钢筋的允许偏差不应超过表4.3.9的规定。


表 4.3.9 加工后钢筋的允许偏差 单位：mm


<table><tr><td>项次</td><td colspan="2">偏 差 名 称</td><td>允许偏差值</td></tr><tr><td>1</td><td colspan="2">受力钢筋全长净尺寸的偏差</td><td>±10</td></tr><tr><td>2</td><td colspan="2">箍筋各部分长度的偏差</td><td>±5</td></tr><tr><td rowspan="2">3</td><td rowspan="2">钢筋弯起点位置的偏差</td><td>构件</td><td>±20</td></tr><tr><td>大体积混凝土</td><td>±30</td></tr><tr><td>4</td><td colspan="2">钢筋转角的偏差</td><td>±3°</td></tr><tr><td rowspan="2">5</td><td rowspan="2">圆弧钢筋径向偏差</td><td>薄壁结构</td><td>±10</td></tr><tr><td>大体积混凝土</td><td>±25</td></tr></table>
4.4.1	钢筋接头应遵守下列规定：

1 设计有专门要求时，应按设计要求进行，纵向受力钢筋接头位置宜设置在构件受力较小处并错开。钢筋接头应优先采用焊接接头或机械连接接头；轴心受拉构件、小偏心受拉构件和承受振动的构件，纵向受力钢筋接头不应采用绑扎接头；双面配置受力钢筋的焊接骨架，不应采用绑扎接头；受拉钢筋直径大于 $28\mathrm{mm}$ 或受压钢筋直径大于 $32\mathrm{mm}$ 时，不宜采用绑扎接头。

2 加工厂加工钢筋接头应采用闪光对焊。不能进行闪光对焊时，宜采用电弧焊（搭接焊、帮条焊、熔槽焊等）和机械连接（镦粗锥螺纹接头、镦粗直螺纹接头、剥肋滚压直螺纹接头等）。

3 现场施工可采用绑扎搭接、手工电弧焊（搭接焊、帮条焊、熔槽焊、窄间隙焊）、气压焊和机械连接等。现场竖向或斜向（倾斜度在 $1:0.5$ 的范围内）钢筋的焊接，宜采用接触电渣焊。

4 直径大于 $28\mathrm{mm}$ 的热轧钢筋接头，可采用熔槽焊、窄间隙焊或帮条焊连接。直径小于等于 $28\mathrm{mm}$ 的热轧钢筋接头，可采用手工电弧搭接焊和闪光对焊焊接（工厂加工）。

5 直径为 $20 \sim 40 \mathrm{~mm}$ 的钢筋接头宜采用接触电渣焊（竖向）和气压焊连接，但直径大于 $28 \mathrm{~mm}$ 时，应经试验论证后使用。可焊性差的钢筋接头不宜采用接触电渣焊和气压焊。

6 直径 $16 \sim 40 \mathrm{~mm}$ 的Ⅱ级、Ⅲ级钢筋接头，可采用机械连接。采用直螺纹连接时，相连两钢筋的螺纹旋入套筒的长度应相等。

7 钢筋的交叉连接，宜采用接触点焊，不宜采用手工电弧焊。

8 采用机械连接的钢筋接头的性能指标应达到 I 级标准，经论证确认后，方可采用 II 级、Ⅲ级接头。

1）I级：接头的抗拉强度不小于被连接钢筋的实际拉断

强度或不小于1.1倍抗拉强度标准值，残余变形小并具有高延性及反复拉压性能。

2）Ⅱ级：接头的抗拉强度不小于被连接钢筋的抗拉强度标准值，残余变形较小并具有高延性及反复拉压性能。

3）Ⅲ级：接头的抗拉强度不小于被连接钢筋屈服强度标准值的1.25倍，残余变形较小并具有一定的延性及反复拉压性能。

9 当施工条件受限制，或经专门论证后，钢筋连接型式可根据现场条件确定。

10 焊接钢筋前应将施焊范围内的浮锈、漆污、油渍等清除干净。

11 负温下焊接钢筋应有防风、防雪措施。手工电弧焊应选用优质焊条，接头焊毕后避免立即接触冰、雪。在 $-15^{\circ}\mathrm{C}$ 以下施焊时，应采取专门保温防风措施。雨天进行露天焊接，应有可靠的防雨和安全措施。低于 $-20^{\circ}\mathrm{C}$ 时不宜焊接。

12 焊接钢筋的工人应持证上岗。
4.4.2	闪光对焊应遵守下列规定：

1 不同直径的钢筋进行闪光对焊时，直径相差以一级为宜，且不大于 $4\mathrm{mm}$ 。钢筋端头的弯曲应矫直或切除。

2 在每班施焊前或变更钢筋的类别、直径时，按实际焊接条件试焊2个冷弯及2个抗拉试件试验验证焊接参数。并检验试件接头外观质量。试焊质量合格和焊接参数选定后，方可成批焊接。

3 全部闪光对焊接头均应进行外观检查，可不做抗拉试验和冷弯试验。对焊接质量有怀疑或焊接过程中发现异常时，应随机抽样进行抗拉试验和冷弯试验。

4 外观检查应满足下列要求：

1）钢筋表面没有裂纹和明显的烧伤。

2）接头如有弯折，其角度不大于 $4^{\circ}$

3）接头轴线如有偏心，其偏移不大于 $0.1d$ ，并不大于 $2\mathrm{mm}$ 。

5 外观检查不合格的接头，应剔出重焊。

6 接头抗拉试验成果均大于该级钢筋的抗拉强度，且断裂在焊缝及热影响区以外为合格。
4.4.3	手工电弧焊应遵守下列规定：

1 手工电弧焊用焊条，按设计规定采用。在设计未作规定时，可按表4.4.3-1选用。焊条应由专业厂家生产，并有出厂合格证，型号明确，使用时不应混淆。


表 4.4.3-1 电弧焊接使用的焊条


<table><tr><td rowspan="2">钢筋牌号</td><td colspan="3">焊接型式</td></tr><tr><td>搭接焊、帮条焊</td><td>熔槽焊</td><td>窄间隙焊</td></tr><tr><td>HPB300</td><td>E4303</td><td>E4303</td><td>E4316E4315</td></tr><tr><td>HRB335</td><td>E4303</td><td>E5003</td><td>E5016E5015</td></tr><tr><td>HRB400</td><td>E5003</td><td>E5503</td><td>E6016E6015</td></tr><tr><td>RRB400</td><td>E5003</td><td>E5503</td><td>-</td></tr><tr><td colspan="4">注：低氢型焊条在使用前应烘干。新拆包的低氢型焊条在一班时间内用完，否则重新烘干。</td></tr></table>

2 直径为 $10\mathrm{mm}$ 及以上的热轧钢筋，其接头采用搭接、帮条电弧焊时，应遵守下列规定：

1）接头采用双面焊，不具备双面焊条件时，经论证后才允许单面焊。I级钢筋双面焊焊缝长度不小于 $4d$ ，Ⅱ级、Ⅲ级钢筋不小于 $5d$ 。单面焊焊缝长度应增加1倍，见图4.4.3-1。

2）帮条的总截面面积应满足下列要求：主筋为I级钢筋，不小于主筋截面面积的1.2倍；主筋为Ⅱ级、Ⅲ级钢筋，不小于主筋截面面积的1.5倍。帮条宜采用与主筋同牌号、同直径的钢筋。帮条与主筋级别不同时，应按设计强度换算。

3）搭接焊接头的两根搭接钢筋的轴线，应位于同一直线上。大体积混凝土结构中，直径不大于 $25\mathrm{mm}$ 的钢筋搭接时，钢筋轴线可错开1倍钢筋直径。

4）搭接和帮条焊接的焊缝高度应为被焊接钢筋直径的

0.25倍，并不小于 $4\mathrm{mm}$ ；焊缝的宽度应为被焊接钢筋直径的0.7倍，并不小于 $10\mathrm{mm}$ ，见图4.4.3-2。钢筋和钢板焊接的焊缝高度应为被焊接钢筋直径的0.35倍，并不小于 $6\mathrm{mm}$ ；焊缝宽度应为被焊接钢筋直径的0.5倍，且不小于 $8\mathrm{mm}$ ，见图4.4.3-3。

5）焊接尺寸偏差及缺陷的允许值见表4.4.3-2。

表 4.4.3-2 搭接、帮条焊接头的允许偏差及缺陷


<table><tr><td>项次</td><td colspan="2">偏 差 名 称</td><td>允许偏差及缺陷</td></tr><tr><td>1</td><td colspan="2">帮条对焊接接头中心的纵向偏移(mm)</td><td>0.50d</td></tr><tr><td>2</td><td colspan="2">接头处钢筋轴线的曲折(°)</td><td>≤4</td></tr><tr><td>3</td><td colspan="2">焊缝高度(mm)</td><td>-0.05d</td></tr><tr><td>4</td><td colspan="2">焊缝长度(mm)</td><td>-0.50d</td></tr><tr><td>项次</td><td colspan="2">偏 差 名 称</td><td>允许偏差及缺陷</td></tr><tr><td>5</td><td colspan="2">咬边深度（mm）</td><td>0.05d并≤1</td></tr><tr><td rowspan="2">6</td><td rowspan="2">焊缝表面上气孔和夹渣</td><td>在2d长度上的数量（个）</td><td>≤2</td></tr><tr><td>气孔、夹渣的直径（mm）</td><td>≤3</td></tr><tr><td colspan="4">注1：d-被焊钢筋的直径，mm。注2：表中的允许偏差值在同一项目内如有2个数值时，按其中较严的数值控制。</td></tr></table>

表 4.4.3-3 熔槽焊接头处间隙

单位：mm


<table><tr><td rowspan="2">焊接钢筋的直径d</td><td colspan="2">焊件端部间隙a</td><td rowspan="2">焊条直径</td></tr><tr><td>最小的和适宜的</td><td>最大的</td></tr><tr><td>25~32</td><td>9</td><td>12</td><td>4</td></tr><tr><td>36</td><td>10</td><td>15</td><td>4~5</td></tr><tr><td>40、45</td><td>11</td><td>18</td><td>5</td></tr><tr><td>50、55</td><td>12</td><td>21</td><td>5~6</td></tr><tr><td>60</td><td>13</td><td>25</td><td>5~6</td></tr><tr><td>70</td><td>14</td><td>28</td><td>6</td></tr></table>


表 4.4.3-4 熔槽焊接头允许偏差及缺陷


<table><tr><td>项次</td><td colspan="2">偏 差 名 称</td><td>允许偏差及缺陷</td></tr><tr><td rowspan="2">1</td><td rowspan="2">焊接接头根部未焊透深度</td><td>焊接直径为25~40mm钢筋时</td><td>0.15d</td></tr><tr><td>焊接直径为40~70mm钢筋时</td><td>0.10d</td></tr><tr><td>2</td><td colspan="2">在接头处钢筋中心线的位移（mm）</td><td>0.10d且≤2</td></tr><tr><td>3</td><td colspan="2">焊缝中的裂缝</td><td>不允许</td></tr><tr><td rowspan="2">4</td><td rowspan="2">蜂窝气孔及非金属杂质</td><td>在焊缝表面上（长为2d）</td><td>3个/1.5d1</td></tr><tr><td>在焊缝截面上</td><td>3个/1.5d1</td></tr><tr><td colspan="4">注：d-钢筋直径，mm；d1-蜂窝气孔直径，mm。</td></tr></table>


表 4.4.3-5 水平钢筋窄间隙焊焊接参数


<table><tr><td>钢筋直径d(mm)</td><td>端头间隙a(mm)</td><td>焊条直径(mm)</td><td>焊接电流(A)</td></tr><tr><td>20</td><td>11~13</td><td>3.2</td><td>100~110</td></tr><tr><td>22</td><td>11~13</td><td>3.2</td><td>100~110</td></tr><tr><td>25</td><td>12~14</td><td>4.0</td><td>150~160</td></tr><tr><td>28</td><td>12~14</td><td>4.0</td><td>150~160</td></tr><tr><td>32</td><td>12~14</td><td>4.0</td><td>150~160</td></tr><tr><td>36</td><td>13~15</td><td>5.0</td><td>210~220</td></tr><tr><td>40</td><td>13~15</td><td>5.0</td><td>210~220</td></tr></table>

5 每个手工电弧焊接头应进行外观检查。必要时应从成品中抽取试件作抗拉试验。在有利条件下施焊的预制钢筋骨架焊缝，以及钢筋与钢板电弧搭接焊接头，可不做抗拉试验，但应严格进行外观检查。

6 手工电弧焊接头的外观检查应满足下列要求：

（1）焊缝表面平整，没有明显的咬边、凹陷、焊瘤、气孔和裂纹。

2）焊缝余高不大于 $3\mathrm{mm}$ 

3）用小锤敲击接头时，发出清脆声。

7 手工电弧焊接头抗拉试验应符合下列要求：

（1）以300个同牌号钢筋、同型式接头作为一批，随机切取3个接头。

（2）3个接头的抗拉强度均不应小于规定的抗拉强度；至少有2个试件断于焊缝外，并应呈延性断裂。满足上述2项要求，该批接头抗拉强度合格。

3）有2个接头抗拉强度小于规定的抗拉强度，或3个试件均在焊缝或热影响区发生脆性断裂时，判定该批接头不合格。

4）有1个试件的抗拉强度小于规定的抗拉强度，或2个

试件在焊缝或热影响区发生脆性断裂，其抗拉强度均小于规定抗拉强度的1.10倍，应进行复验。复验时，切取6个试件。试验结果仍有1个试件的抗拉强度小于规定的抗拉强度，或有3个试件断于焊缝或在热影响区呈脆性断裂且抗拉强度小于规定抗拉强度的1.10倍，判定该批接头不合格。
4.4.4	接触电渣焊应符合下列规定：

1 焊接前，先将钢筋端部 $100\mathrm{mm}$ 范围内的铁锈、杂质除净。夹具钳口应夹紧钢筋，并使其轴线在同一直线上，见图4.4.4。两钢筋端部间隙宜为 $5\sim 10\mathrm{mm}$ 。宜采用铁丝圈引燃法及431号焊剂进行焊接。

2 接触电渣焊之前，采用同牌号、同直径的钢筋和相同的焊接参数，制作5个试件进行抗拉试验，合格后方可按确定的焊接参数施焊。焊接参数可参照表4.4.4选用。


3 接触电渣焊接头应全部进行外观检查。对焊接质量有怀疑时，应视实际情况抽样进行抗拉试验。

4 接触电渣焊接头外观检查要求：接头四周铁浆饱满均匀，没有裂缝，上下钢筋的轴线应一致，其最大的偏移不应超过 $0.1d$ ，同时不大于 $2\mathrm{mm}$ 。外观检查不合格者应断开重焊。


表 4.4.4 钢筋接触电渣焊接参数


<table><tr><td rowspan="2">钢筋直径(mm)</td><td colspan="2">焊接电流(A)</td><td rowspan="2">外电网保证电压(V)</td><td rowspan="2">渣池电压(V)</td><td rowspan="2">手压力(kgf)</td><td rowspan="2">通电时间(s)</td></tr><tr><td>起弧</td><td>稳弧</td></tr><tr><td>20</td><td>800</td><td>400~500</td><td>370~400</td><td>25~45</td><td>20~30</td><td>18~20</td></tr><tr><td>25</td><td>900</td><td>500~600</td><td>380~400</td><td>25~50</td><td>30~35</td><td>20~25</td></tr><tr><td>32</td><td>400</td><td>700~900</td><td>380~420</td><td>25~60</td><td>35~40</td><td>25~30</td></tr><tr><td>36</td><td>1600</td><td>900~1100</td><td>380~420</td><td>25~60</td><td>35~40</td><td>30~35</td></tr><tr><td colspan="7">注1:顶压时间以钢筋下移稳定后半分钟为宜。夹具拆除时间,以下压完成后约2min为宜。注2:保证外电压稳定在380V以上,否则架设专线。</td></tr></table>
4.4.5	采用绑扎接头应遵守下列规定：

1 受拉区域内光圆钢筋绑扎接头的末端应做弯钩。

2 梁、柱钢筋绑扎接头的搭接长度范围内应加密箍筋。绑扎接头为受拉钢筋时，箍筋间距不应大于 $5d$ （ $d$ 为两搭接钢筋中较小的直径），且不大于 $100\mathrm{mm}$ ；绑扎接头为受压钢筋时，其箍筋间距不应大于 $10d$ ，且不大于 $200\mathrm{mm}$ 。箍筋直径不应小于较大搭接钢筋直径的0.25倍。

3 搭接长度不应小于表4.4.5规定的数值。纵向受拉钢筋搭接长度还应根据搭接接头连接区段接头面积百分率进行修正，修正长度满足SL191要求。


表 4.4.5 绑扎接头最小搭接长度


<table><tr><td rowspan="3">项次</td><td rowspan="3" colspan="2">钢筋类型</td><td colspan="10">混凝土设计龄期抗压强度标准值(MPa)</td></tr><tr><td colspan="2">15</td><td colspan="2">20</td><td colspan="2">25</td><td colspan="2">30、35</td><td colspan="2">≥40</td></tr><tr><td>受拉</td><td>受压</td><td>受拉</td><td>受压</td><td>受拉</td><td>受压</td><td>受拉</td><td>受压</td><td>受拉</td><td>受压</td></tr><tr><td>1</td><td colspan="2">I级钢筋</td><td>50d</td><td>35d</td><td>40d</td><td>25d</td><td>30d</td><td>20d</td><td>25d</td><td>20d</td><td>25d</td><td>20d</td></tr><tr><td rowspan="2">2</td><td rowspan="2">月牙纹</td><td>II级钢筋</td><td>60d</td><td>45d</td><td>50d</td><td>35d</td><td>40d</td><td>30d</td><td>40d</td><td>25d</td><td>30d</td><td>20d</td></tr><tr><td>III级钢筋</td><td>-</td><td>-</td><td>55d</td><td>40d</td><td>50d</td><td>35d</td><td>40d</td><td>30d</td><td>35d</td><td>25d</td></tr></table>


表 4.4.5 (续)


<table><tr><td rowspan="3">项次</td><td rowspan="3">钢筋类型</td><td colspan="10">混凝土设计龄期抗压强度标准值(MPa)</td></tr><tr><td colspan="2">15</td><td colspan="2">20</td><td colspan="2">25</td><td colspan="2">30、35</td><td colspan="2">≥40</td></tr><tr><td>受拉</td><td>受压</td><td>受拉</td><td>受压</td><td>受拉</td><td>受压</td><td>受拉</td><td>受压</td><td>受拉</td><td>受压</td></tr><tr><td>3</td><td>冷轧带肋钢筋</td><td>-</td><td>-</td><td>50d</td><td>35d</td><td>40d</td><td>30d</td><td>35d</td><td>25d</td><td>30d</td><td>20d</td></tr><tr><td colspan="12">注1:月牙纹钢筋直径d&gt;25mm时,最小搭接长度按表中数值增加5d。注2:表中I级光圆钢筋的最小锚固长度值不包括端部弯钩长度,当受压钢筋为I级钢筋,末端又无弯钩时,其搭接长度不小于30d。注3:如在施工中分不清受压区或受拉区时,搭接长度按受拉区处理。</td></tr></table>
4.4.6	气压焊接应遵守下列规定：

1 钢筋端面切平，并与钢筋轴线垂直，钢筋端部若有弯折或扭曲，应矫直或切除。钢筋端部 $2d$ 范围内应清除干净，端头经打磨，露出金属光泽，不应有氧化现象。

2 钢筋安装后应加压顶紧、局部缝隙不应大于 $3\mathrm{mm}$ 

3 气压焊接作业应符合下列要求：

1）应根据钢筋直径和焊接设备等具体条件选用等压法、二次加压法或三次加压法焊接工艺。

2）焊接过程中，对钢筋施加的轴向压力，按均匀作用在钢筋横截面面积上计，应为 $30\sim 40\mathrm{MPa}$ 

3）钢筋气压焊的开始阶段宜采用碳化火焰，对准接缝处集中加热，并使其内焰包住缝隙，防止钢筋端面产生氧化。在确认缝隙完全密合后，应改用中性火焰，以压焊面为中心，在两侧各1倍钢筋直径长度范围内往复宽幅加热。

4）钢筋端面的合适加热温度为 $1150\sim 1250^{\circ}\mathrm{C}$ ，钢筋镦粗区表面的加热温度应稍高于该温度。

4 全部接头应进行外观检查，并按批次切取试件进行抗拉试验，必要时进行弯曲试验。

5 气压焊接接头外观检查应符合下列要求：

1）最大的偏移量 $e \leqslant 0.15d$ ，同时 $e \leqslant 4\mathrm{mm}$ 。不同直径的钢筋相焊时，按较小的钢筋直径计。焊接后的最大的偏移量超过此限值时应切除重焊。

2）两钢筋轴线弯折角不大于 $4^{\circ}$ ，超过此限值时应重新加热矫正。

3）镦粗直径 $d_{\mathrm{m}} \geqslant 1.4d$ ，小于此限值时应重新加热镦粗。

4）长度 $L_{\mathrm{d}} \geqslant 1.2d$ ，且凸起部分平缓圆滑，小于此限值时，应重新加热镦长。

5）压焊面偏移量 $e_{\mathrm{d}} \leqslant 0.2d$ （见图4.4.6）。

6）接头不应有环向裂纹，若有裂纹应切除重焊。

7）镦粗区表面不应有严重烧伤。


6 机械性能检查项目和质量应符合下列要求：

（1）机械性能检查以300个接头为一批，不足300个接头按一批计。从每批接头中随机切取3个接头做抗拉试验，根据需要，也可另取3个接头做弯曲试验。

2）抗拉试件的抗拉强度不应低于附录B表B.1.1规定的指标值，并呈塑性断裂。若有1个试件不符合要求，应切取6个接头进行复验，若仍有1个接头不符

合要求，则该批接头为不合格。

3）弯曲试验应符合下列要求：

——试件长度不小于表4.4.6-1的规定。

——弯曲内直径应符合表4.4.6-2的规定。

进行弯曲试验的试件受压面凸起部分应去除，与钢筋外表面平齐。压焊面应处在弯曲中心点，弯至 $90^{\circ}$ 时试件在压焊面不应发生破断。

弯曲试验若有1个试件不符合要求，应切取6个接头进行复验，若仍有1个试件不符合要求，则该批接头为不合格。

表 4.4.6-1 气压焊弯曲试件长度

单位：mm

<table><tr><td>钢筋直径</td><td>16</td><td>18</td><td>20</td><td>22</td><td>25</td><td>28</td><td>32</td><td>36</td><td>40</td></tr><tr><td>试件长度</td><td>250</td><td>270</td><td>280</td><td>290</td><td>310</td><td>360</td><td>390</td><td>420</td><td>450</td></tr></table>


表 4.4.6-2 气压焊弯曲内直径


单位：mm

<table><tr><td rowspan="2">钢筋等级</td><td colspan="2">弯心直径</td></tr><tr><td>d≤25</td><td>d&gt;25</td></tr><tr><td>I级钢筋</td><td>2d</td><td>3d</td></tr><tr><td>II级钢筋</td><td>4d</td><td>5d</td></tr></table>
4.4.7	机械连接应遵守下列规定：

1 钢筋采用机械连接时，应由厂家提交有效的机械连接型式检验报告。

2 每批进场钢筋进行接头工艺检验，工艺检验应符合下列要求：

1）每种规格钢筋的接头试件不少于3个。

2）接头试件的钢筋母材抗拉强度试件不少于3个，且应取自接头试件的同一根钢筋。

3）I级接头试件抗拉强度应不小于0.95倍钢筋母材的实际抗拉强度。Ⅱ级接头试件抗拉强度应不小于0.9

倍钢筋母材的实际抗拉强度。计算实际抗拉强度时，应采用钢筋的实际横截面面积。

3 机械连接接头宜避开有抗震要求的框架梁端和柱端的箍筋加密区；当无法避开时，应采用I级接头，且接头数不应超过此截面钢筋根数的 $75\%$ 。

4 应进行外观质量检查和单向拉伸试验。设计有特殊要求时按设计要求项目进行检验。以500个同一批材料的同等级、同型式、同规格接头为一批，不足500个按一个验收批计。接头均应有现场连接施工记录。

5 直螺纹接头外观质量及拧紧力矩检查应满足下列要求：

1）接头拼接时用管钳扳手拧紧，使两个丝头在套筒中央位置相互顶紧。

2）拼接完成后，套筒每端不应有1扣以上的完整丝扣外露，加长型接头的外露丝扣不受限制，但应有明显标记，以检查进入套筒的丝头长度是否满足要求。

3）外观检查数量：每一验收批中随机抽取 $10\%$ 的接头进行外观检查，抽检的接头应全部合格，如有1个接头不合格，该验收批的接头应逐个检查，对不合格接头应补强。

4）接头拧紧力矩值应符合表4.4.7-1的规定，不应超拧，拧紧后的接头应标记。检测用的力矩扳手应为专用扳手。


表 4.4.7-1 直螺纹接头拧紧力矩值


<table><tr><td>钢筋直径（mm）</td><td>≤16</td><td>18~20</td><td>22~25</td><td>28~32</td><td>36~40</td></tr><tr><td>拧紧力矩值（N·m）</td><td>100</td><td>200</td><td>260</td><td>320</td><td>360</td></tr></table>

6 锥螺纹接头外观质量及拧紧力矩检查应满足下列要求：

1）连接套筒应与钢筋的规格一致，接头丝扣无一扣完整外露。

2）接头拧紧力矩值应符合表4.4.7-2的规定，不应超

拧，拧紧后的接头应标记。检测用的力矩扳手应为专用扳手。


表 4.4.7-2 锥螺纹接头拧紧力矩值


<table><tr><td>钢筋直径（mm）</td><td>≤16</td><td>18~20</td><td>22~25</td><td>28~32</td><td>36~40</td></tr><tr><td>拧紧力矩值（N·m）</td><td>100</td><td>180</td><td>240</td><td>300</td><td>360</td></tr></table>

3）每一验收批中随机抽取 $10\%$ 的接头进行外观检查，并用专用的力矩扳手检验接头的拧紧值。抽检的接头应全部合格，如有1个接头不合格，该验收批接头应逐个检查，不合格接头应补强。

7 单向拉伸试验要求：每一验收批随机切取3个试件做单向拉伸试验，试验结果均符合附录B表B.5.2-1的要求时，该验收批为合格；如有1个试件的强度不符合要求，应再取6个试件进行复验，复验中如仍有1个试件试验结果不符合要求，则该验收批为不合格。
4.4.8	钢筋接头应分散布置，并应遵守下列规定：

1 配置在同一截面内的下述受力钢筋，其接头的截面面积占受力钢筋总截面面积的百分率应满足下列要求：

1）闪光对焊、熔槽焊、接触电渣焊、窄间隙焊、气压焊接头在受弯构件的受拉区，不超过 $50\%$ ，受压区不受限制。

2）绑扎接头，在构件的受拉区不超过 $25\%$ ，在受压区不超过 $50\%$ 。

3）机械连接接头，其接头分布应按设计文件规定执行，没有要求时，在受拉区不宜超过 $50\%$ ；在受压区或装配式构件中钢筋受力较小部位，I级接头不受限制。

2 若两根相邻的钢筋接头中距小于 $500\mathrm{mm}$ ，或两绑扎接头的中距在绑扎搭接长度以内，均作为同一截面处理。

3 施工中分辨不清受拉区或受压区时，其接头的分布按受

拉区处理。

4 焊接与绑扎接头距钢筋弯起点不小于 $10d$ ，也不应位于最大弯矩处。
4.5.1	钢筋的安装位置、间距、保护层及各部分钢筋的大小尺寸，均应符合设计图纸的规定，其偏差不应超过表4.5.1的规定。


表 4.5.1 钢筋安装允许偏差


<table><tr><td>项次</td><td colspan="2">偏 差 名 称</td><td>允许偏差</td></tr><tr><td>1</td><td colspan="2">钢筋长度方向的偏差</td><td>1/2 倍净保护层厚</td></tr><tr><td rowspan="2">2</td><td rowspan="2">同一排受力钢筋间距的局部偏差</td><td>柱及梁</td><td>0.5d</td></tr><tr><td>板、墙</td><td>0.1 倍间距</td></tr><tr><td>3</td><td colspan="2">双排钢筋,其排与排间距的局部偏差</td><td>0.1 倍排距</td></tr><tr><td>4</td><td colspan="2">梁与柱中钢箍间距的偏差</td><td>0.1 倍箍筋间距</td></tr><tr><td>5</td><td colspan="2">保护层厚度的局部偏差</td><td>1/4 倍净保护层厚</td></tr></table>

4.5.2 现场焊接或绑扎的钢筋网，其钢筋交叉的连接，应按设计文件的规定进行。如设计文件未做规定，且钢筋直径在 $25\mathrm{mm}$ 以下时，除楼板和墙内靠近外围两行钢筋之相交点应逐点扎牢外，其余按每隔一个交叉点扎结一个进行绑扎。
4.5.3	板内双向受力钢筋网，应将钢筋全部交叉点扎牢。柱与梁的钢筋，其主筋与箍筋的交叉点，在拐角处应全部扎牢，其中间部分可每隔一个交叉点扎结一个。

4.5.4 钢筋安装中交叉点的绑扎，I级、Ⅱ级钢筋，直径在 $16\mathrm{mm}$ 以上且不损伤钢筋截面时，可采用手工电弧焊进行点焊来代替，但应采用细焊条、小电流进行焊接，并应严加外观检查，钢筋不应有明显的咬边和裂纹。
4.5.5	钢筋安装时应保证混凝土净保护层厚度满足SL191或设计文件规定的要求。为了保证保护层的必要厚度，应在钢筋与模

板之间设置强度不低于设计强度的混凝土垫块。垫块应埋设铁丝并与钢筋扎紧。垫块应互相错开，分散布置。在多排钢筋之间，应用短钢筋支撑以保证位置准确。
4.5.6	柱中箍筋的弯钩，应设置在柱角处，且按垂直方向交错布置。除特殊情况外，所有箍筋应与主筋垂直。若箍筋端头加工为图4.3.4所示弯钩时，安装好的箍筋应将弯钩处点焊牢固。

4.5.7 钢筋安装前应设架立筋，架立筋宜选用直径不小于 $22\mathrm{mm}$ 的钢筋。安装后的钢筋，应有足够的刚性和稳定性。预制的绑扎和焊接钢筋网及钢筋骨架，运输和安装过程中应采取措施防止变形、开焊及松脱。
4.5.8	钢筋架设完毕，应及时妥加保护，防止发生错动、变形和锈蚀。浇筑混凝土之前，应进行详细检查，并填写检查记录。检查合格的钢筋，如长期暴露，应在混凝土浇筑之前重新检查，合格后方可浇筑混凝土。
4.5.9	混凝土浇筑施工中，应安排值班人员经常检查钢筋架立位置，如发现变动应及时矫正。不应擅自移动或割除钢筋。
5.1.1	水工混凝土中宜掺入适量的掺合料和外加剂，以改善性能、提高质量、节约成本。
5.1.2	水泥、掺合料、外加剂等原材料应通过优选试验选定，生产厂家应相对固定。
5.1.3	水泥、掺合料、外加剂等任一种材料更换时，应进行混凝土相容性试验。
5.2.1	水泥的选用应遵守下列规定：

1 工程所用同种类水泥宜选择 $1\sim 2$ 个厂商供应。

2 水位变化区外部、溢流面及经常受水流冲刷、有抗冻要求的部位，宜选用中热硅酸盐水泥或低热硅酸盐水泥，也可选用硅酸盐水泥和普通硅酸盐水泥。

3 内部混凝土、水下混凝土和基础混凝土，宜选用中热硅酸盐水泥、低热硅酸盐水泥和普通硅酸盐水泥，也可选用低热微膨胀水泥、低热矿渣硅酸盐水泥、矿渣硅酸盐水泥、火山灰质硅酸盐水泥、粉煤灰硅酸盐水泥。

4 环境水对混凝土有硫酸盐侵蚀性时，宜选用抗硫酸盐硅酸盐水泥。

5 受海水、盐雾作用的混凝土，宜选用矿渣硅酸盐水泥。
5.2.2	选用的水泥强度等级应与混凝土设计强度等级相适应。水位变化区外部、溢流面及经常受水流冲刷、抗冻要求较高的部位，宜选用较高强度等级的水泥。
5.2.3	根据工程的特殊需要，可对水泥的化学成分、矿物组成、细度等指标提出专门要求。
5.2.4	水泥的运输、保管及使用应遵守下列规定：

1 优先使用散装水泥。

2 进场的水泥，应按生产厂家、品种和强度等级，分别储存到有明显标志的储罐或仓库中，不应混装。水泥在运输和储存过程中应防水防潮。

3 罐储水泥宜1个月倒罐1次。

4 袋装水泥仓库应有排水、通风措施，保持干燥。堆放袋装水泥时，应有防潮层，距地面、边墙不少于 $30\mathrm{cm}$ ，堆放高度不应超过15袋，并留有运输通道。

5 散装水泥运至工地的入罐温度不宜高于 $65^{\circ}\mathrm{C}$ 。

6 先出厂的水泥应先用。袋装水泥储运时间超过3个月，散装水泥超过6个月，使用前应重新检验。不应使用结块水泥，已受潮结块的水泥应经处理并检验合格方可使用。

7 防止水泥的散失浪费、污染环境。
5.3.1	骨料的选用应遵循优质、经济、就地取材的原则。可选用天然骨料、人工骨料，或两者互为补充。选用人工骨料时，宜优先选用石灰岩质的料源。
5.3.2	骨料的勘察应按SL251的规定执行。骨料料源品质、数量发生变化时，应进行补充勘察。未经专门论证，不应使用碱活性、含有黄锈或钙质结核的骨料。
5.3.3	应根据骨料需求总量、分期需求量进行技术经济比较，制定合理的开采规划和使用平衡计划，尽量减少弃料。覆盖层剥离应有专门弃渣场地，并采取必要的防护和恢复措施，防止水土流失。
5.3.4	骨料加工的工艺流程、设备选型应合理可靠，生产能力和料仓储量应保证混凝土施工需要。骨料生产的废水应按国家有关规定进行处理。
5.3.5	细骨料的品质要求应符合下列规定：

1 细骨料应质地坚硬、清洁、级配良好；人工砂的细度模数宜在 $2.4 \sim 2.8$ 内，天然砂的细度模数宜在 $2.2 \sim 3.0$ 内。使用山砂、海砂及粗砂、特细砂应经试验论证。

2 细骨料的表面含水率不宜超过 $6\%$ ，并保持稳定，必要时应采取加速脱水措施。

3 细骨料的其他品质要求应符合表5.3.5的规定。


表 5.3.5 细骨料的品质要求


<table><tr><td rowspan="2" colspan="2">项 目</td><td colspan="2">指 标</td></tr><tr><td>天然砂</td><td>人工砂</td></tr><tr><td colspan="2">表观密度 (kg/m3)</td><td colspan="2">≥2500</td></tr><tr><td colspan="2">细度模数</td><td>2.2~3.0</td><td>2.4~2.8</td></tr><tr><td colspan="2">石粉含量(%)</td><td>-</td><td>6~18</td></tr><tr><td colspan="2">表面含水率(%)</td><td colspan="2">≤6</td></tr><tr><td rowspan="2">含泥量(%)</td><td>设计龄期强度等级≥30MPa和有抗冻要求的混凝土</td><td>≤3</td><td rowspan="2">-</td></tr><tr><td>设计龄期强度等级&lt;30MPa</td><td>≤5</td></tr><tr><td rowspan="2">坚固性(%)</td><td>有抗冻和抗侵蚀要求的混凝土</td><td colspan="2">≤8</td></tr><tr><td>无抗冻要求的混凝土</td><td colspan="2">≤10</td></tr><tr><td colspan="2">泥块含量</td><td colspan="2">不允许</td></tr><tr><td colspan="2">硫化物及硫酸盐含量(%)</td><td colspan="2">≤1</td></tr><tr><td colspan="2">云母含量(%)</td><td colspan="2">≤2</td></tr><tr><td colspan="2">轻物质含量(%)</td><td>≤1</td><td>-</td></tr><tr><td colspan="2">有机质含量</td><td>浅于标准色</td><td>不允许</td></tr></table>
5.3.6	粗骨料的品质要求应符合下列规定：

1 粗骨料应质地坚硬、清洁、级配良好，如有裹粉、裹泥或污染等应清除。

2 粗骨料的分级。粗骨料宜分为小石、中石、大石和特大石四级，粒径分别为 $5\sim 20\mathrm{mm}$ 、 $20\sim 40\mathrm{mm}$ 、 $40\sim 80\mathrm{mm}$ 和80 $\sim 150$ （120） $\mathrm{mm}$ ，用符号分别表示为 $\mathrm{D}_{20}$ 、 $\mathrm{D}_{40}$ 、 $\mathrm{D}_{80}$ 、 $\mathrm{D}_{130}$ $(\mathrm{D}_{120})$ 。

3 应控制各级骨料的超径、逊径含量。以原孔筛检验时，其控制标准：超径不大于 $5\%$ ，逊径不大于 $10\%$ 。当以超、逊径筛（方孔）检验时，其控制标准：超径为零，逊径不大于 $2\%$ 。

4 各级骨料应避免分离。 $\mathrm{D}_{20}$ 、 $\mathrm{D}_{40}$ 、 $\mathrm{D}_{80}$ 和 $\mathrm{D}_{150}$ （ $\mathrm{D}_{120}$ ）分别采用孔径为 $10\mathrm{mm}$ 、 $30\mathrm{mm}$ 、 $60\mathrm{mm}$ 和 $115(100)\mathrm{mm}$ 的中径筛（方孔）检验，中径筛余率宜在 $40\% \sim 70\%$ 范围内。

5 粗骨料的压碎指标值应符合表5.3.6-1的规定。粗骨料的其他品质要求应符合表5.3.6-2的规定。


表 5.3.6-1 粗骨料的压碎指标值


%

<table><tr><td rowspan="2" colspan="2">骨 料 类 别</td><td colspan="2">设计龄期混凝土抗压强度等级</td></tr><tr><td>≥30MPa</td><td>&lt;30MPa</td></tr><tr><td rowspan="3">碎石</td><td>沉积岩</td><td>≤10</td><td>≤16</td></tr><tr><td>变质岩</td><td>≤12</td><td>≤20</td></tr><tr><td>岩浆岩</td><td>≤13</td><td>≤30</td></tr><tr><td colspan="2">卵石</td><td>≤12</td><td>≤16</td></tr></table>


表 5.3.6-2 粗骨料的其他品质要求


<table><tr><td colspan="2">项 目</td><td>指 标</td></tr><tr><td colspan="2">表观密度 (kg/m3)</td><td>≥2550</td></tr><tr><td rowspan="2">吸水率(%)</td><td>有抗冻要求和侵蚀作用的混凝土</td><td>≤1.5</td></tr><tr><td>无抗冻要求的混凝土</td><td>≤2.5</td></tr><tr><td rowspan="2">含泥量(%)</td><td>D20、D40粒径级</td><td>≤1</td></tr><tr><td>D80、D150(D120)粒径级</td><td>≤0.5</td></tr><tr><td rowspan="2">坚固性(%)</td><td>有抗冻和抗侵蚀要求的混凝土</td><td>≤5</td></tr><tr><td>无抗冻要求的混凝土</td><td>≤12</td></tr><tr><td rowspan="2">软弱颗粒含量(%)</td><td>设计龄期强度等级≥30MPa和有抗冻要求的混凝土</td><td>≤5</td></tr><tr><td>设计龄期强度等级&lt;30MPa</td><td>≤10</td></tr><tr><td rowspan="2">针片状颗粒含量(%)</td><td>设计龄期强度等级≥30MPa和有抗冻要求的混凝土</td><td>≤15</td></tr><tr><td>设计龄期强度等级&lt;30MPa</td><td>≤25</td></tr><tr><td colspan="2">泥块含量</td><td>不允许</td></tr><tr><td colspan="2">硫化物及硫酸盐含量(%)</td><td>≤0.5</td></tr><tr><td colspan="2">有机质含量</td><td>浅于标准色</td></tr></table>
5.3.7	骨料的运输和堆存应遵守下列规定：

1 堆存场地应有良好的排水设施，宜设遮阳防雨棚。

2 各级骨料仓之间应采取设置隔墙等措施，不应混料和混入泥土等杂物。

3 储料仓应有足够的容积，堆料厚度不宜小于 $6\mathrm{m}$ 。细骨料仓的数量和容积应满足脱水要求。

4 减少转运次数。粒径大于 $40\mathrm{mm}$ 骨料的卸料自由落差大于 $3\mathrm{m}$ 时，应设置缓降设施。

5 在粗骨料成品堆场取料时，同一级料应在料堆不同部位同时取料。
5.4.1	掺合料可选用粉煤灰、矿渣粉、磷渣粉、硅粉、石灰石粉、火山灰等。掺合料可单掺也可复掺，其品种和掺量应根据工程的技术要求、掺合料品质和资源条件，经试验确定。
5.4.2	粉煤灰宜选用I级或Ⅱ级粉煤灰。
5.4.3	掺合料应储存到有明显标志的储罐或仓库中，在运输和储存过程中应防水防潮，并不应混入杂物。
5.5.1	外加剂可单掺也可复掺，其品种和掺量应根据工程的技

术要求、环境条件，经试验确定。工程所用同种类外加剂以 $1\sim$ 2种为宜。
5.5.2	有抗冻要求的混凝土，应掺用引气剂，其掺量应根据混凝土的含气量要求通过试验确定。大中型水利水电工程，混凝土的最小含气量应通过试验确定；没有试验资料时，混凝土的含气量可参照表5.5.2选用。混凝土的含气量不宜超过 $7\%$ 。


表 5.5.2 抗冻混凝土的适宜含气量


<table><tr><td>20</td><td>40</td><td>80</td><td>150(120)</td><td></td></tr><tr><td>≥F200</td><td>6.0%±1.0%</td><td>5.5%±1.0%</td><td>4.5%±1.0%</td><td>4.0%±1.0%</td></tr><tr><td>≤F150</td><td>5.0%±1.0%</td><td>4.5%±1.0%</td><td>3.5%±1.0%</td><td>3.0%±1.0%</td></tr><tr><td></td><td></td><td></td><td></td><td></td></tr></table>
5.5.3	外加剂宜配成水溶液使用，并搅拌均匀。当外加剂复合使用时，应通过试验论证，并应分别配制使用。
5.5.4	不同厂家和不同品种的外加剂应储存到有明显标志的储罐或仓库中，不应混装。粉状外加剂在运输和储存过程中应防水防潮。外加剂储存时间过长，对其品质有怀疑时，使用前应重新检验。
5.6.1	凡符合GB5749的饮用水，均可用于拌和混凝土。未经处理的工业污水和生活污水不应用于拌和混凝土。
5.6.2	地表水、地下水和其他类型水在首次用于拌和混凝土时，应经检验合格方可使用。检验项目和标准应同时符合下列要求：

1 混凝土拌和用水与饮用水样进行水泥凝结时间对比试验。对比试验的水泥初凝时间差及终凝时间差均不应大于 $30\mathrm{min}$ ，且初凝和终凝时间应符合GB175的规定。

2 混凝土拌和用水与饮用水样进行水泥胶砂强度对比试验。被检验水样配制的水泥胶砂3d和28d龄期强度不应低于饮用水

配制的水泥胶砂3d和28d龄期强度的 $90\%$

3 混凝土拌和用水应符合表5.6.2的规定。


表 5.6.2 混凝土拌和用水要求


<table><tr><td>项 目</td><td>钢筋混凝土</td><td>素混凝土</td></tr><tr><td>pH值</td><td>≥4.5</td><td>≥4.5</td></tr><tr><td>不溶物(mg/L)</td><td>≤2000</td><td>≤5000</td></tr><tr><td>可溶物(mg/L)</td><td>≤5000</td><td>≤10000</td></tr><tr><td>氯化物,以Cl-计(mg/L)</td><td>≤1200</td><td>≤3500</td></tr><tr><td>硫酸盐,以SO42-计(mg/L)</td><td>≤2700</td><td>≤2700</td></tr><tr><td>碱含量(mg/L)</td><td>≤1500</td><td>≤1500</td></tr><tr><td colspan="3">注:碱含量按Na2O+0.658K2O计算值来表示。采用非碱活性骨料时,可不检验碱含量。</td></tr></table>
6.0.1	混凝土配合比设计，应根据工程要求、结构型式、设计指标、施工条件和原材料状况，通过试验确定各组成材料的用量。混凝土施工配合比选择应经综合分析比较，合理降低水泥用量。室内试验确定的配合比还应根据现场情况进行必要的调整。混凝土配合比应经批准后使用。
6.0.2	混凝土强度等级（标号）和保证率应符合设计规定。
6.0.3	骨料最大粒径不应超过钢筋最小净间距的2/3、构件断面最小尺寸的1/4、素混凝土板厚的1/2。对少筋或无筋混凝土，应选用较大的骨料最大粒径。受海水、盐雾或侵蚀性介质影响的钢筋混凝土面层，骨料最大粒径不宜大于钢筋保护层厚度。
6.0.4	粗骨料级配及砂率选择，应根据混凝土施工性能要求通过试验确定。粗骨料宜采用连续级配。当采用胶带机输送混凝土拌和物时，可适当增加砂率。
6.0.5	混凝土的坍落度，应根据建筑物的结构断面、钢筋间距、运输距离和方式、浇筑方法、振捣能力以及气候环境等条件确定，并宜采用较小的坍落度。混凝土在浇筑时的坍落度，可参照表6.0.5选用。


表 6.0.5 混凝土在浇筑时的坍落度


单位：mm

<table><tr><td>混凝土类别</td><td>坍落度</td></tr><tr><td>素混凝土</td><td>10~40</td></tr><tr><td>配筋率不超过1%的钢筋混凝土</td><td>30~60</td></tr><tr><td>配筋率超过1%的钢筋混凝土</td><td>50~90</td></tr><tr><td>泵送混凝土</td><td>140~220</td></tr><tr><td></td><td></td></tr></table>

6.0.6 大体积内部常态混凝土的胶凝材料用量不宜低于 $140\mathrm{kg}/$ $\mathrm{m}^3$ ，水泥熟料含量不宜低于 $70\mathrm{kg / m^3}$ 。
6.0.7	混凝土的水胶比应根据设计对混凝土性能的要求，经试验确定，且不应超过表6.0.7的规定。


表 6.0.7 水胶比最大允许值


<table><tr><td>部位</td><td>严寒地区</td><td>寒冷地区</td><td>温和地区</td></tr><tr><td>上、下游水位以上(坝体外部)</td><td>0.50</td><td>0.55</td><td>0.60</td></tr><tr><td>上、下游水位变化区(坝体外部)</td><td>0.45</td><td>0.50</td><td>0.55</td></tr><tr><td>上、下游最低水位以下(坝体外部)</td><td>0.50</td><td>0.55</td><td>0.60</td></tr><tr><td>基础</td><td>0.50</td><td>0.55</td><td>0.60</td></tr><tr><td>内部</td><td>0.60</td><td>0.65</td><td>0.65</td></tr><tr><td>受水流冲刷部位</td><td>0.45</td><td>0.50</td><td>0.50</td></tr><tr><td></td><td></td><td></td><td></td></tr></table>

6.0.8 使用碱活性骨料时，应采取抑制措施并专门论证，混凝土总碱含量最大允许值不应超过 $3.0\mathrm{kg} / \mathrm{m}^3$ 。混凝土总碱含量的计算方法见附录C。
6.0.9	混凝土配合比设计应按SL352—2006附录A的规定进行。
6.0.10	混凝土配制强度应按式（6.0.10）计算：

$$
f _ {\mathrm {c u}, 0} = f _ {\mathrm {c u}, \mathrm {k}} + t \sigma \tag {6.0.10}
$$

式中 $f_{\mathrm{cu,0}}$ ——混凝土的配制强度， $\mathrm{MPa}$ 

$f_{\mathrm{cu,k}}$ ——混凝土设计龄期的立方体抗压强度标准值， $\mathrm{MPa}$ 

$t$ ——概率度系数，依据保证率 $P$ 选定， $P = 80\%$ 时，

$t = 0.840$ ； $P = 95\%$ 时， $t = 1.645$

$\sigma$ ——混凝土抗压强度标准差， $\mathrm{MPa}$ 。
6.0.11	混凝土抗压强度标准差 $(\sigma)$ ，宜按同品种混凝土抗压强度统计资料确定。

1 统计时，混凝土抗压强度试件总数应不少于30组。

2 根据近期相同抗压强度、生产工艺和配合比基本相同的混凝土抗压强度资料，混凝土抗压强度标准差（ $\sigma$ ）应按式（6.0.11）计算：

$$
\sigma = \sqrt {\frac {\sum_ {i = 1} ^ {n} f _ {\mathrm {c u} , i} ^ {2} - n m _ {\mathrm {f} _ {\mathrm {c u}} ^ {2}} ^ {2}}{n - 1}} \tag {6.0.11}
$$

式中 $f_{\mathrm{cu,i}}$ ——第 $i$ 组试件抗压强度， $\mathrm{MPa}$ 

$m_{\mathrm{f}_{\mathrm{ca}}} - n$ 组试件的抗压强度平均值， $\mathrm{MPa}$ 

$n$ ——试件组数。

3 当混凝土设计龄期立方体抗压强度标准值不大于 $25\mathrm{MPa}$ ，其抗压强度标准差（ $\sigma$ ）计算值小于 $2.5\mathrm{MPa}$ 时，计算配制强度用的标准差应取不小于 $2.5\mathrm{MPa}$ ；当混凝土设计龄期立方体抗压强度标准值不小于 $30\mathrm{MPa}$ ，其抗压强度标准差计算值小于 $3.0\mathrm{MPa}$ 时，计算配制强度用的标准差应取不小于 $3.0\mathrm{MPa}$ 。
6.0.12	当无近期同品种混凝土抗压强度统计资料时， $\sigma$ 值可按表6.0.12选用。施工中应根据现场施工时段强度的统计结果调整 $\sigma$ 值。


表 6.0.12 标准差 $\sigma$ 选用值



单位：MPa


<table><tr><td>设计龄期抗压强度标准值fcu.k</td><td>≤15</td><td>20、25</td><td>30、35</td><td>40、45</td><td>≥50</td></tr><tr><td>混凝土抗压强度标准差σ</td><td>3.5</td><td>4.0</td><td>4.5</td><td>5.0</td><td>5.5</td></tr></table>
7.1.1	混凝土施工前应对混凝土拌和设备、运输设备和浇筑设备等进行检查，确保设备完好。
7.1.2	混凝土拌和设备正式投入混凝土生产前，应按经批准的混凝土施工配合比进行生产性试验，以确定最佳投料顺序和拌和时间。
7.1.3	混凝土运输设备和浇筑设备，应与运输条件、混凝土级配、拌和能力、运输能力、浇筑强度、混凝土温度控制要求、仓面具体情况等相适应。
7.2.1	混凝土拌和应严格遵守签发的混凝土配料单，不应擅自更改。
7.2.2	混凝土组成材料的配料量均应以质量计，计量单位为“kg”，称量的允许偏差见表7.2.2。


表 7.2.2 混凝土组成材料称量的允许偏差


<table><tr><td>材料名称</td><td>允许偏差(%)</td></tr><tr><td>水泥、掺合料、水、冰、外加剂溶液</td><td>±1</td></tr><tr><td>砂、石</td><td>±2</td></tr></table>
7.2.3	每台班混凝土拌和前应检查拌和设备的性能，拌和过程中也应加强观测。拌和设备应经常进行衡器设备的准确性、拌和机及叶片磨损情况的检测。拌和楼宜安装与运输车辆识别系统配套的控制系统。
7.2.4	为保证混凝土的拌和用水量不变，混凝土拌和过程中，应根据气候条件定时检测骨料含水率，必要时应加密检测次数。
7.2.5	混凝土掺合料宜采用现场干掺法，并应掺和均匀。
7.2.6	外加剂溶液应均匀配入混凝土拌和物中，外加剂溶液中的水量应包含在拌和用水量之内。
7.2.7	混凝土应拌和均匀，颜色一致。混凝土拌和时间应通过试验确定，且不宜小于表7.2.7中所列最少拌和时间。


表 7.2.7 混凝土最少拌和时间
