Repository: BucketLiu/Building-code-question-answering

# building_code_data

## Contents

- Parsed code documents in Markdown format (after processing by CodeReader)
- `Alpaca_dataset.json` — QA pairs for LoRA fine-tuning (6,210 pairs)

## Data Sources

Six hydraulic building codes are included, covering concrete dams, earth-rockfill dams, and construction specifications. These files are used to build the vector knowledge base for retrieval and to fine-tune the language model.

File: building_code_data/Building_code_document_markdown/SL757-2017_水工混凝土施工组织设计规范_clean_text.md (part 1 of 2)
1.0.1	为规范水工混凝土施工组织设计工作，提高设计质量，制定本标准。
1.0.2	本标准适用于大、中型水利水电工程的初步设计阶段水工混凝土施工组织设计。大、中型水利水电工程其他设计阶段及小型水利水电工程可参照执行。
1.0.3	水工混凝土施工组织设计应结合实际，因地、因时制宜，统筹安排、综合平衡、妥善协调工程各部位的施工，结合工程推广应用新技术、新材料、新工艺和新设备，并根据工程实际积极运用数字信息化等技术。
1.0.4	水工混凝土施工组织设计应同时满足水土保持、环境保护、节能降耗及劳动安全等要求。劳动安全与工业卫生设计应遵守GB50706《水利水电工程劳动安全与工业卫生设计规范》的相关规定。

1.0.5 坝高大于 $200\mathrm{m}$ 或特别重要混凝土坝的混凝土施工组织设计，在遵照执行本标准的同时，应对原材料及配合比试验、施工方案和施工进度、温度控制等进行专题研究。
1.0.6	本标准主要引用下列标准：

GB6722 爆破安全规程

GB/T8163 输送流体用无缝钢管

GB/T20801.1～6 压力管道规范 工业管道

GB50072 冷库设计规范

GB50235 工业金属管道工程施工规范

GB50706 水利水电工程劳动安全与工业卫生设计规范

SL62 水工建筑物水泥灌浆施工技术规范

SL282 混凝土拱坝设计规范

SL303 水利水电工程施工组织设计规范

SL319 混凝土重力坝设计规范

SL 352-2006 水工混凝土试验规程

SL654 水利水电工程合理使用年限及耐久性设计规范

SL677 水工混凝土施工规范
1.0.7	水工混凝土施工组织设计除应符合本标准的规定外，尚应符合国家现行有关标准的规定。
2.0.1	门座式起重机（门机） gantry crane

桥架通过两侧支腿支承在轨道或基座上，通过调整臂架的倾角来实现起吊变幅的起重机。
2.0.2	塔式起重机（塔机） tower crane

起重臂安装在塔身上部，通过起重臂上的运行小车来实现起吊变幅的起重机。
2.0.3	缆索起重机（缆机） cable crane

一种以柔性钢索作为大跨度架空支承架构件，供载重小车在钢索上运行，兼有垂直和水平运输功能的特种起重机械。
2.0.4	塔式胶带输送机（塔带机） tower belt

在塔式起重机上增设一套悬吊皮带机混凝土输送系统而成的联合体。
2.0.5	浇筑不均匀系数 non-uniform coefficient of concrete pl- cing

浇筑工期内高峰强度与平均强度的比例系数。
2.0.6	准稳定温度场 quasi-stable temperature field

对于尺寸较小的水工混凝土结构，在运行期难以形成稳定温度场，其内部各点的温度分布随周围环境温度变化而产生周期波动，准稳定温度场为施工期及运行期最低温度场。
2.0.7	出机口温度 temperature at mixer outlet

搅拌楼（站）搅拌机出料口的混凝土平均温度。
2.0.8	气温骤降 sudden drop in air temperature

日平均气温在 $2\sim 3\mathrm{d}$ 内连续下降累计 $6^{\circ}\mathrm{C}$ 以上的气温变化。
2.0.9	砂石加工系统 facilities for processing aggregate

为生产混凝土骨料而设置的砂石料加工、运输和储存等设施。
2.0.10	混凝土生产系统 facilities for producing concrete

为生产混凝土而设置的贮料、运输、配料、拌和、出料等整套设施。
2.0.11	混凝土预冷 concrete precooling

混凝土搅拌前或搅拌中对一种或多种混凝土组成材料实施降温，达到降低混凝土出机口温度的技术措施。
2.0.12	拌和时间 mixing time

全部材料投入混凝土搅拌机开始搅拌至混凝土出料的时间。
3.1.1	应根据混凝土的主要设计指标，进行混凝土原材料选择和配合比试验，提出满足工作性、强度及耐久性等要求的混凝土配合比。
3.1.2	水工混凝土选用的水泥、骨料、掺合料、外加剂等原材料品质应满足相关规范的要求。
3.2.1	水泥的选择及其技术指标应遵守下列规定：

1 大体积混凝土宜选用中热硅酸盐水泥或低热硅酸盐水泥。

2 环境水对混凝土有硫酸盐腐蚀性时，宜选用抗硫酸盐硅酸盐水泥。

3 受海水、盐雾作用的混凝土，宜选用矿渣硅酸盐水泥。

4 选用的水泥强度等级应与混凝土强度等级相适应。

5 根据工程的特殊需要，可对水泥的化学成分、矿物组成、细度等指标提出专门要求。
3.2.2	骨料的选用应遵循优质、经济、环境保护、就地取材的原则。粗、细骨料的品质指标应符合SL677的规定。
3.2.3	水工混凝土掺合料可选择粉煤灰、矿渣粉、硅粉、火山灰等。掺合料可单掺也可复掺，其品种和掺量应根据工程的技术要求、掺合料品质和资源条件，经试验确定。其中粉煤灰宜选用F类I级或Ⅱ级粉煤灰。
3.2.4	水工混凝土可根据需要掺入减水剂、引气剂、速凝剂等外加剂，掺入外加剂的具体品种和掺量应根据工程的技术要求、环境条件确定，并与其他材料相应。
3.2.5	拌和与养护混凝土用水检验项目和标准应满足SL677的要求。
3.3.1	应根据混凝土强度、抗渗、抗冻及耐久性等主要设计指标，按SL352—2006附录A的规定进行混凝土配合比设计。宜采用工程中实际使用的原材料，通过试验选择粗骨料合理级配、最优砂率、最小单位用水量及胶凝材料用量。
3.3.2	混凝土的水胶比应根据混凝土主要设计指标经试验确定，且应满足SI.654的要求。
3.3.3	粉煤灰或其他掺合料在混凝土中的掺量应通过试验确定，其中F类粉煤灰的最大掺量宜符合表3.3.3的规定。


表 3.3.3 F 类粉煤灰的最大掺量

<table><tr><td colspan="2">混凝土种类</td><td>硅酸盐水泥</td><td>普通硅酸盐水泥</td><td>矿渣硅酸盐水泥(P·S·A)</td></tr><tr><td rowspan="2">重力坝碾压混凝土</td><td>内部</td><td>70</td><td>65</td><td>40</td></tr><tr><td>外部</td><td>65</td><td>60</td><td>30</td></tr><tr><td rowspan="2">重力坝常态混凝土</td><td>内部</td><td>55</td><td>50</td><td>30</td></tr><tr><td>外部</td><td>45</td><td>40</td><td>20</td></tr><tr><td colspan="2">拱坝碾压混凝土</td><td>65</td><td>60</td><td>30</td></tr><tr><td colspan="2">拱坝常态混凝土</td><td>40</td><td>35</td><td>20</td></tr><tr><td colspan="2">结构混凝土</td><td>35</td><td>30</td><td></td></tr><tr><td colspan="2">面板混凝土</td><td>35</td><td>30</td><td></td></tr><tr><td colspan="2">抗磨蚀混凝土</td><td>25</td><td>20</td><td></td></tr><tr><td colspan="2">预应力混凝土</td><td>20</td><td>15</td><td></td></tr><tr><td colspan="5">注1:本表适用于F类I级、II级粉煤灰,F类III级粉煤灰的最大掺量应适当降低,降低幅度通过试验论证确定。注2:中热硅酸盐水泥、低热硅酸盐水泥混凝土的粉煤灰最大掺量与硅酸盐水泥混凝土相同;低热矿渣硅酸盐水泥、火山灰质硅酸盐水泥、粉煤灰硅酸盐水泥混凝土的粉煤灰最大掺量与矿渣硅酸盐水泥(P·S·A)混凝土相同。注3:本表所列的粉煤灰最大掺量不包含代砂的粉煤灰。</td></tr></table>
3.3.4	混凝土极限拉伸值应通过试验确定，对于结构构件混凝土和基础部位的大坝常态混凝土，28d龄期极限拉伸值不宜低于 $85\times 10^{-6}$ ，对于基础部位的碾压混凝土，28d龄期极限拉伸值不宜低于 $70\times 10^{-6}$ 。
3.3.5	对于重要工程、重要结构的混凝土，应开展混凝土性能试验。对中、低坝坝体混凝土或其他水工结构混凝土，可根据设计需要选择开展部分混凝土性能试验。对于混凝土高坝，坝体混凝土性能试验宜包括下列项目：

1 力学性能：抗压强度、抗拉强度。

2 变形性能：极限拉伸值、弹性模量、自生体积变形、干缩、徐变。

3 热学性能：绝热温升、比热容、导温、导热、线膨胀系数。

4 耐久性能：抗冻等级、抗渗等级。

3.3.6 大体积内部常态混凝土的胶凝材料用量不宜低于 $140\mathrm{kg} / \mathrm{m}^3$ ，水泥熟料含量不宜低于 $70\mathrm{kg} / \mathrm{m}^3$ 。碾压混凝土的胶凝材料用量不宜低于 $130\mathrm{kg} / \mathrm{m}^3$ ，当低于 $130\mathrm{kg} / \mathrm{m}^3$ 时应经专题试验论证。
4.1.1	混凝土施工方案设计主要包括垂直运输方案设计和水平运输方案设计，其选择应遵守下列原则：

1 混凝土生产、运输、浇筑、养护和温度控制等各施工环节衔接合理。

2 施工工艺和设备配套合理，施工机械化程度符合工程特点。

3 运输过程的中转环节少，运距短。

4 混凝土浇筑设备布置应兼顾金属结构、机电安装需求。

5 混凝土施工方案应对控制性工期、主要施工机械设备及大型临建工程等进行技术经济比较后确定。
4.1.2	混凝土浇筑设备选择应遵守下列原则：

1 起吊设备能控制整个平面和高程上的浇筑部位，能承担金属构件、模板、钢筋吊运等辅助工作。

2生产能力满足单仓入仓强度和高峰时段浇筑强度要求。

3 设备性能良好，生产率高，配套设备能发挥主要设备的生产能力。

4 在固定的工作范围内能连续工作，设备利用率高。

5 不压占浇筑块，或不因压占浇筑块而影响工期目标。
4.2.1	混凝土垂直运输方案可选择门机、塔机、缆机、塔带机、胶带机、履带吊、混凝土泵、真空溜管（槽）及汽车直接入仓等单种设备方案或多种设备的组合方案。
4.2.2	混凝土垂直运输施工方案应根据下列因素确定：

1 水工建筑物的结构、规模、工程量与浇筑部位的分布情

况以及施工分缝等特点。

2 按总进度拟定的各施工阶段的控制性浇筑进度、浇筑强度要求。

3 施工现场的地形、地质和水文特点、导流方式及分期。

4 混凝土运输设备的形式、性能和生产能力。

5 混凝土生产系统的布置和生产能力。

6 模板、钢筋、构件的运输、安装方案。

7 金属结构、机电设备的安装方案。
4.2.3	河谷较宽、混凝土工程量较大及浇筑强度较高的水工混凝土结构可选用门机、塔机为主的施工方案。对于高度较低的水工混凝土结构，也可采用履带吊等移动起重设备浇筑的施工方案。
4.2.4	狭窄河谷上高混凝土坝工程可选用缆机为主的施工方案。缆机的具体型式宜根据地形地质条件、工程布置及浇筑强度等综合分析比较后确定。
4.2.5	对于混凝土浇筑仓面大、浇筑强度高的水工大体积混凝土，在有条件时可选用塔带机或胎带机为主的施工方案。

4.2.6 碾压混凝土可采用自卸汽车直接入仓，也可采用胶带机、塔带机、真空溜槽（管）或满管溜槽配合仓面转料等施工方案。采用真空溜槽（管）时，其倾角宜大于 $45^{\circ}$ ，单级落差不宜大于 $70\mathrm{m}$ 。
4.2.7	对于断面较小、钢筋较密集的薄壁结构及孔洞回填等一般混凝土设备不易达到的部位，宜采用混凝土泵进行浇筑。
4.2.8	混凝土施工设备生产率及数量可按附录A.1计算，并应遵守下列规定：

1 混凝土起吊设备的小时循环次数应根据设备运行速度、取料点至卸料点的水平及垂直运输距离、设备配套情况、施工管理水平和工人技术熟练程度分析计算或用工程类比法确定。

2 混凝土起吊设备实际生产率可根据吊罐容量、设备小时循环次数、可供浇筑的仓面数和辅助吊运工作量等经计算或用工

程类比法确定。其中，辅助吊运工作量可按吊运混凝土当量时间的百分比计算，可在下列范围内取值：重力坝为 $10\% \sim 20\%$ 轻型坝为 $20\% \sim 30\%$ ，厂房为 $30\% \sim 50\%$ 。

3 胶带机实际生产率应根据胶带宽度、运行速度、胶带倾角大小和装料方式等计算确定。

4 混凝土施工设备数量应根据月高峰浇筑强度、仓面小时强度和混凝土施工设备实际生产率并考虑一定的备用系数计算确定。

5 混凝土高坝施工方案设计，宜采用计算机仿真混凝土施工全过程，并进行多方案比较，确定拌和、运输、起吊设备数量及其生产率、利用率，预测各期浇筑部位、高程、浇筑强度、坝体上升高度和整个施工工期。
4.3.1	混凝土水平运输方案可采用无轨运输、有轨运输及胶带机等。混凝土运输设备应根据工程地形条件、混凝土搅拌楼高程和位置、起重机取料方式、卸料点的要求、混凝土量的大小、运输强度和运距等因素综合选择，与选定的垂直运输施工方案相协调，同时与混凝土拌和及平仓振捣能力相适应。
4.3.2	混凝土水平运输方案选择，应考虑下列因素：

1 运输过程中应保持混凝土的均匀性及和易性。

2 混凝土水平运输设备总的运输能力，应满足施工进度计划要求的浇筑强度。

3 混凝土水平运输的效率，应与混凝土拌和、混凝土垂直运输、仓面浇筑等所要求的小时生产能力相适应。

4 混凝土的运输工具应按要求设有遮盖和保温设施。
4.3.3	无轨运输方案可采用自卸汽车、搅拌运输车、汽车运立罐和侧卸料罐车等。无轨运输方案宜优先选择与起重机吊罐不摘钩作业方式相配的自卸汽车或侧卸料罐车。当混凝土运距较远、运输量较小以及供料点分散时，宜选用混凝土搅拌运输车。
4.3.4	对于混凝土搅拌楼与供料点之间高差较小的混凝土工程，可采用有轨运输方案。有轨运输方案宜优先选择与起重机吊罐不摘钩作业方式相配的有轨侧卸料罐车。
4.3.5	混凝土运输距离较短、供料较集中时，可选用胶带机运输方案。
4.3.6	碾压混凝土水平运输方案应根据工程地形条件、入仓方案、入仓强度和运距等因素选择，可选用自卸汽车或胶带机。
4.3.7	混凝土水平运输设备的工作循环时间、运输能力及数量配置计算可按附录A.2计算。
4.4.1	混凝土搅拌楼及运输线路布置应满足下列要求：

1 混凝土搅拌楼宜靠近浇筑地点和场内主要交通干线，并应满足原材料进料和混凝土出料线路布置的要求。

2 出料线高程应根据混凝土浇筑方案、水平运输方式及运输距离综合比较确定，宜优先考虑适应浇筑量比重大的浇筑运输方式。

3 混凝土水平运输线路布置宜与整体施工布置相结合，宜缩短运距，使线路布置顺畅，施工干扰少。无轨运输时混凝土施工道路宜结合开挖出渣道路。
4.4.2	门机、塔机布置应考虑下列因素：

1 减少门机、塔机等起重设备及建筑物之间的相互干扰。

2 当建筑物宽度或高度超过所选用的门机、塔机覆盖范围时，可在建筑物内架设栈桥，将门机、塔机布置在栈桥上。

3 栈桥型式通过技术经济比较和工期要求等因素分析确定。
4.4.3	缆机布置应考虑下列因素：

1 缆机宜基本控制建筑物的平面和立面范围，并合理扩大缆机浇筑控制范围。

2 充分利用地形地质条件，宜缩小缆机跨度和塔架高度，减少缆机平台土建工程量。

3 混凝土供料平台宜平直，设置高程宜接近坝顶；供料平台的宽度和长度满足混凝土施工及辅助作业的要求。

4 主索垂度可取跨度的 $5\%$ ，两端主索铰点高差宜控制在跨度的 $5\%$ 以内，最内侧起吊点与主索铰点水平距离不宜小于跨度的 $10\%$ 。
4.4.4	塔带机布置应考虑下列因素：

1 塔带机宜布置在坝内，以提高浇筑控制范围。

2 水平运输宜选用胶带机，其运输能力应满足塔带机的入仓强度。

3 塔带机不宜承担钢筋、模板吊运和仓面设备转移等工作。
5.1.1	混凝土施工程序应与导流程序、施工总进度协调一致。应分析混凝土施工与截流、度汛、土石方开挖与基础处理、金属结构及埋件安装、下闸蓄水与供水、机组分批发电等项目之间的关系，合理安排混凝土施工程序。
5.1.2	大坝（水闸）混凝土施工程序应满足大坝（水闸）安全度汛、下游供水和水库蓄水要求，浇筑强度宜均衡，各浇筑块宜均匀上升。
5.1.3	电站（泵站）厂房混凝土施工程序应与开挖施工、基础处理、金属结构及埋件安装、发电机组（水泵）安装、相邻结构混凝土施工相协调，避免或减少相互干扰。宜优先形成安装间，完成桥式吊车的安装。
5.1.4	水工隧洞混凝土施工程序应根据围岩地质条件、混凝土运输条件、隧洞长度、断面结构和工期要求选择合适的混凝土施工程序。平洞边墙和顶拱混凝土宜一次衬砌完成或先边墙后顶拱，对于地质条件较差和大断面隧洞，宜结合隧道开挖采取先顶拱后边墙的方法。斜井及竖井混凝土衬砌宜全断面分层（段）浇筑或采用滑模浇筑。
5.2.1	混凝土工程施工进度编制应遵循下列原则：

1 符合工程施工总进度计划确定的（节点）工期。

2 满足施工导流和安全度汛对工程形象面貌的要求。

3 满足蓄水、发电、通航及灌溉等对混凝土浇筑高程的要求。

4混凝土施工进度应与基础开挖与处理、接缝灌浆、金属

结构和机电设备安装等的施工进度相互协调，并满足温度控制要求及施工期间的结构稳定安全要求。

5 按照当前平均先进水平合理安排混凝土浇筑强度和上升速度，并留有余地。
5.2.2	施工进度分析可采用关键线路分析法和计划评审技术，高混凝土坝还宜进行计算机仿真分析。施工进度可采用横道图、网络图和形象进度图或表进行表述。
5.2.3	混凝土施工进度计划编制应分析影响混凝土施工进度的主要因素、确定关键项目和控制性工期，编制混凝土施工进度计划，并提出施工强度和投入资源。
5.2.4	混凝土施工进度安排应分析有效工作天数。气象因素影响停工标准应按SL303执行。
5.2.5	混凝土坝（水闸）的月平均上升速度应考虑建筑物结构型式、浇筑块数量、浇筑层厚、浇筑设备能力及温度控制等因素，通过浇筑排块或工程类比确定。碾压混凝土坝的月平均上升速度应根据仓面面积、混凝土入仓手段、仓面作业能力、温度控制等因素综合分析确定。
5.2.6	电站（泵站）厂房混凝土月平均上升速度应统筹兼顾机电设备、金属结构及各种埋件安装等工序，通过浇筑排块或工程类比确定。
5.2.7	水工隧洞混凝土衬砌进度应在分析围岩特性、分段长度、浇筑能力、模板和台车型式及建筑物结构特征等因素后确定。
5.2.8	混凝土施工强度分析应提出月浇筑平均强度与高峰月强度、月上升速度、月浇筑强度曲线等主要施工强度指标。混凝土坝浇筑期内的月不均匀系数应按SL303执行。
5.2.9	应根据混凝土工程施工进度列出劳动力、主要施工设备总表和主要材料年度供应计划表。
6.1.1	大体积混凝土及重要部位结构混凝土应进行混凝土温度控制设计。高坝、中坝及其相应建筑物混凝土宜采用有限元法进行温度场、温度应力分析后制定合理的温度控制标准及温控防裂措施；低坝及其相应建筑物可参照类似工程经验进行温度控制设计；碾压混凝土坝应针对其通仓薄层连续上升等施工特点进行温度控制设计。
6.1.2	对于高坝、中坝及其相应建筑物，应进行混凝土力学、热学、极限拉伸、徐变和自生体积变形等性能试验，低坝及其相应建筑物可根据需要进行必要的试验。设计龄期大于28d的混凝土，选择混凝土施工配合比时应考虑早期抗裂能力要求。
6.1.3	基础部位混凝土，宜在有利季节浇筑，如需在高温季节浇筑，应经过论证采取有效的温度控制措施使混凝土最高温度控制在设计允许范围内。

6.1.4 日平均气温连续 5d 稳定在 $5^{\circ}\mathrm{C}$ 以下或最低气温连续 5d 稳定在 $-3^{\circ}\mathrm{C}$ 以下时，应按低温季节施工。

6.1.5 混凝土坝施工应控制各坝块均衡上升，相邻块高差不宜超过 $12\mathrm{m}$ ，相邻坝块浇筑时间的间隔宜小于30d。
6.2.1	应根据混凝土原材料、混凝土性能、结构特点，结合坝区气候条件，研究制定各部位混凝土基础容许温差、上下层容许温差和内外温差对应的允许最高温度，同时应重视遇气温骤降及冬季的保温设计。
6.2.2	混凝土基础容许温差、上下层容许温差和内外温差控制标准应符合SL319和SL282的规定。
6.2.3	应根据混凝土结构、气温、水温、日照及水库运行条件计算确定稳定温度场或准稳定温度场，结合容许温差标准，提出各部位混凝土各月的设计允许最高温度，并满足下列要求：

1 对于基础约束区混凝土，按基础容许温差计算的最高温度与内外温差对应的允许最高温度比较后取低值作为设计允许最高温度。

2 对于脱离基础约束区混凝土，设计允许最高温度由内外温差对应的允许最高温度控制，同时应满足混凝土上下层容许温差要求。
6.3.1	高坝、中坝及其相应建筑物的温度控制和防裂措施应根据坝址气温、水温、地温等自然条件，坝体结构特点及混凝土原材料，混凝土性能，基岩特性等，进行施工期混凝土温度计算后确定，计算方法见附录B。
6.3.2	混凝土温度控制与防裂主要采取优化结构设计、合理分缝分块、改善混凝土性能、控制混凝土浇筑温度、降低混凝土水化热温升、通水冷却及表面保温等综合措施，高坝、中坝及其相应建筑物宜通过温度及温度应力计算系统分析后确定各种措施的最优组合。
6.3.3	宜根据坝址气候条件、坝体结构特点、施工机械及施工温控水平，考虑温控措施合理配套，对大坝等混凝土结构进行合理分缝分块。
6.3.4	应采用合适的混凝土原材料，改善混凝土性能、提高混凝土抗裂能力。有条件时宜优先选用石灰岩质等线膨胀系数小的人工骨料。在满足混凝土各项设计指标的前提下，宜采用水化热低的水泥，优化配合比设计。
6.3.5	应合理安排混凝土施工程序及施工进度，在有利季节浇筑基础约束区混凝土。基础约束区混凝土应短间歇均匀上升，不应出现薄局长间歇。
6.3.6	应根据混凝土设计允许最高温度确定浇筑温度控制要求，并结合现场浇筑环境和施工条件，选择预冷骨料和拌和加冰等措施降低混凝土出机口温度；对预冷混凝土进行遮阳保温，减少运输途中和仓面浇筑过程中温度回升。

6.3.7 应合理控制浇筑层厚和层间间歇期，浇筑层厚应根据仓面大小、浇筑能力、设计允许最高温度及采用的温控措施等综合分析确定，浇筑层厚宜为 $2 \sim 3\mathrm{m}$ ，混凝土层间间歇时间宜为 $5 \sim 10\mathrm{d}$ 。
6.3.8	通水冷却应根据混凝土各阶段温度控制要求分为初期、中期和后期，并遵循下列原则：

1 初期可通制冷水或低温河水冷却，降低混凝土最高温度；中期可通河水冷却，控制低温季节坝体内外温差；后期通制冷水或河水冷却，使坝体达到接缝灌浆温度。

2 应通过分析计算确定水管间距、通水方式、通水水温、通水流量和通水时间等，计算方法见附录B。

3 初期通水可在混凝土浇筑后立刻进行，中期通水在低温季节前进行，后期通水在混凝土接缝灌浆前进行。

4 初期通水时坝体混凝土与冷却水之间的温差不宜超过 $25^{\circ}\mathrm{C}$ ，坝体降温速度不宜大于 $1^{\circ}\mathrm{C} / \mathrm{d}$ ；中后期通水时坝体混凝土与冷却水之间的温差不宜超过 $20^{\circ}\mathrm{C}$ ，坝体降温速度不宜大于 $0.5^{\circ}\mathrm{C} / \mathrm{d}$ 。水流方向应每 $24\mathrm{h}$ 调换1次。
6.3.9	混凝土表面保温保护措施应满足下列要求：

1 遇气温骤降时，对未满28d龄期的混凝土暴露面，应进行表面保护。对基础强约束区、上游坝面及特殊结构面等重要部位应进行严格的表面保护，其他部位也应进行一般表面保护。

2 在气温变幅较大的季节及低温季节，长期暴露的基础混凝土及其他重要部位混凝土，应妥加保温。

3 应根据混凝土强度及混凝土内外温差确定模板拆除时间，不宜在夜间或气温骤降时拆模。如必须拆模，应在拆模的同时采取保护措施。

4 应结合模板类型、材料性能等综合考虑混凝土侧面保护措施。

5 混凝土表面保护后等效放热系数应根据不同部位、结构的混凝土内外温度和气候条件经计算确定，并选用相应的保温材料，计算方法见附录B。

6 已浇好的底板、护坦、闸墩、混凝土面板等薄板（壁）建筑物，其顶（侧）面宜保护到过水或蓄水前。空腔、孔洞进出口等部位在进入低温季节前应封闭。浇筑块的棱角和突出部分应加强保护。
6.3.10	特殊部位的温度控制措施宜符合下列规定：

1 对岩基深度超过 $3\mathrm{m}$ 的塘、槽回填混凝土，宜采用分层浇筑或通水冷却等温控措施，控制混凝土最高温度，将回填混凝土温度降低到基岩相近温度后，再继续浇筑上部混凝土。

2 预留槽应在两侧老混凝土温度达到该部位准稳定温度后回填混凝土。回填混凝土宜在有利季节浇筑，其他季节浇筑时应进行论证并采取相应温度控制措施。

3 采取并缝措施时，应通过计算分析确定并缝块及其下部混凝土温度控制要求。

4 孔洞封堵的混凝土宜采用综合温控措施。
6.4.1	温度监测主要包括混凝土温度监测和通水冷却水温监测。
6.4.2	除利用永久监测仪器监测混凝土内部温度外，未埋设永久监测仪器的浇筑块宜进行临时监测，可采用简易测温管等测量，基础约束区等重要部位 $1\sim 2$ 个浇筑仓宜布置1组测点，其他部位 $4\sim 6$ 个浇筑仓宜布置1组测点。
7.1.1	接缝灌浆施工组织设计宜包括灌区布置规划、灌浆系统布置、灌浆程序、灌浆工艺选择、灌浆进度安排等内容。
7.1.2	应分析灌浆施工进度与混凝土浇筑、温度控制、施工度汛、水库蓄水及施工总进度的关系，分析汛期未灌浆部分结构挡水的安全性，并制定相应的处理措施。
7.1.3	应分析原材料物理力学性能、分缝分块尺寸、灌浆温度、混凝土浇筑过程及温控措施等对接缝张开度的影响，并据此选择合适的灌浆材料和灌浆工艺。
7.2.1	接缝灌浆宜安排在低温季节进行。经分析论证并制定相应的措施后，可安排全年接缝灌浆施工。
7.2.2	接缝灌浆应从低到高分层施工。在同一高程上，重力坝宜先灌纵缝再灌横缝；拱坝宜先灌横缝再灌纵缝。拱坝横缝灌浆宜从中间向两岸推进，重力坝纵缝灌浆宜从下游向上游推进，或先灌上游第一道缝后，再从下游向上游推进。
7.2.3	接缝灌浆施工进度安排应与混凝土浇筑及通水冷却相协调，并满足下列要求：

1 灌区两侧坝块混凝土的龄期宜大于4个月，在采取了有效措施的情况下，也不宜少于3个月。

2 除顶层外，灌区上部设相应的同冷区、过渡区和盖重区，其中灌浆区、同冷区通水降温目标温度为接缝灌浆温度，过渡区通水降温目标温度根据接缝灌浆温度和上部盖重区温度确定。
7.2.4	拱坝横缝封拱灌浆进度宜均衡上升，并应满足各时段独立坝段悬臂高度要求。
7.2.5	纵缝灌浆应在相应高程挡水前完成，如需在挡水以后进行灌浆，应对坝体应力进行分析，并采取必要的处理措施。
7.2.6	纵缝并缝时缝面两侧混凝土宜冷却至设计并缝温度，或采取设置并缝廊道、布置并缝钢筋等措施进行处理。
7.2.7	接缝灌浆灌区相邻部位需进行接触灌浆、固结灌浆或帷幕灌浆时，接触灌浆、固结灌浆及帷幕灌浆宜安排在相邻接缝灌浆完成后施工。
7.3.1	应根据建筑物的结构特点，选择成熟可靠的灌浆工艺，对新型灌浆工艺，应经充分论证及工艺试验后方可采用。

7.3.2 接缝灌浆系统应分区进行布置，分区高度宜为 $9\sim 12\mathrm{m}$ 分区面积宜为 $200\sim 300\mathrm{m}^2$
7.3.3	接缝灌浆的出浆方式可分为支管上预埋出浆盒的点出浆方式、拔管成孔的线出浆方式以及底部设出浆槽的面出浆方式，宜优先采用面出浆方式或线出浆方式。
7.3.4	根据接缝灌浆需要，接缝两侧混凝土内应埋设一定数量的测温计和测缝计。

7.3.5 应对接缝灌浆缝面张开度进行分析，缝面张开度不宜小于 $0.5\mathrm{mm}$ ，张开度过小时应采取相应的对策。
7.3.6	接缝灌浆其他相关要求应符合SL62的规定。
8.1.1	砂石加工系统生产规模按砂石原料小时处理能力划分为特大型、大型、中型及小型，划分标准见表8.1.1。砂石加工系统生产规模可按附录C进行计算。


表 8.1.1 砂石加工系统生产规模划分标准 单位: $\mathrm{t}/\mathrm{h}$


<table><tr><td>分级类型</td><td>分级标准</td></tr><tr><td>特大型</td><td>≥1500</td></tr><tr><td rowspan="2">大型</td><td rowspan="2">&lt;1500
≥500</td></tr><tr></tr><tr><td rowspan="2">中型</td><td rowspan="2">&lt;500
≥120</td></tr><tr></tr><tr><td>小型</td><td>&lt;120</td></tr></table>
8.1.2	砂石加工系统主要生产车间工作制度宜采用两班制，制砂车间可采用三班制，粗碎或超径石处理应与料场作业工作班制相一致。
8.1.3	砂石料生产工艺设计时，应采取措施解决下列问题：

1 干法生产时应解决粗骨料裹粉、成品砂石粉含量、细度模数控制和粉尘污染等问题。

2 湿法生产时应解决成品砂脱水、细砂流失和废水与废渣处理等问题。
8.1.4	砂石加工系统厂址的选择应满足下列要求：

1厂址应避开泥石流、滑坡及流沙等不良地质地段。

2厂址选择在天然砂石料场边缘时，运输道路和厂内设施应避开采区边界范围线，并保持足够的安全距离。

3厂址选择在人工料场附近时，安全距离应符合GB6722

的规定。
8.2.1	砂石加工系统工艺流程应按照混凝土骨料控制级配设计，并满足其他砂石料级配要求。
8.2.2	砂石加工系统工艺流程设计应进行砂石料平衡计算，计算时应根据原岩特性确定合适的砂石料成品率、破碎机排料口大小或线速度、筛分效率及加工损耗等。
8.2.3	砂石加工系统各车间流程量计算应平衡，破碎筛分设备的配置和负荷应相对均衡。
8.2.4	天然砂石料生产工艺应满足下列要求：

1 工艺流程应根据天然砂石料料场级配、可采量及成品砂石料需要量进行平衡计算后确定。采用多料场或组合料源的砂石加工系统，应按主料场进行平衡计算，并对辅助料场级配进行校核。

2 天然砂石料料源中超径石含量较大时，宜采用超径石处理工艺。

3 天然骨料宜采用开路生产工艺；天然级配与设计级配差异较大且砾石含量较高时，可采用增加破碎设备的闭路生产工艺。

4 天然砂细度模数不符合要求时，可采用掺合机械制砂或脱出细颗粒等综合工艺措施进行调整。
8.2.5	人工砂石料生产工艺应满足下列要求：

1 人工骨料生产工艺应根据砂石原岩特性、成品骨料级配和质量指标确定；不同料源宜分设加工系统或分设生产线进行加工。

2 采用颚式破碎机或反击式破碎机的粗碎车间，宜预先分离小于成品最大粒径的原岩。采用干法生产工艺且原岩中含泥量过高时，宜在粗碎前端设置除泥工艺。

3 粗碎宜采用开路生产工艺，中细碎宜采用闭路生产工艺。

4 加工过程中原岩易产生针片状或易产生石粉时，应采用骨料整形和防止骨料过破碎的工艺和设备。

5 立轴冲击破碎机制砂应与检查筛分构成闭路循环，制砂给料粒径不宜大于 $60\mathrm{mm}$ ；干法制砂时，原料含水率不宜大于 $3\%$ 。采用棒磨机开路制砂时，应保证给料粒度、给料量和给水量的稳定。

6 特大型及大型人工砂石加工系统宜采用立轴冲击破碎机与棒磨机联合制砂工艺。

8.2.6 砂石加工系统给水应满足砂石料生产、环境保护及消防用水的要求，给水压力不应小于 $0.2\mathrm{MPa}$ 。供水根据地形条件宜设置恒压高位调节水池，调节水池容量应满足高峰日平均 $2.0\sim 3.0\mathrm{h}$ 用水量。
8.2.7	废水处理系统的设计应符合下列要求：

1 废水处理量应根据砂石生产用水量扣除成品骨料含水、冲洗飞溅、蒸发等水量损失确定。

2 各车间生产废水应集中处理。

3 各构筑物平面及竖向布置应满足废水（渣）在构筑物之间的重力流动。
8.3.1	同车间宜选配相同规格型号的设备，特大型及大型砂石加工系统同车间破碎筛分设备不宜少于2台；设备负荷率根据原岩特性宜选取 $65\% \sim 90\%$ 。
8.3.2	破碎设备的配置选型应遵循下列原则：

1 破碎设备的类型和数量应根据原岩特性、车间处理能力和最大进料粒径确定。

2 砂石原岩为难碎或磨蚀性高岩石时，粗碎应选择颚式破碎机或旋回破碎机，中、细碎宜选择圆锥破碎机，超细碎宜选择细腔型圆锥破碎机或“石打石”立轴冲击破碎机。

3 砂石原岩为中等可碎岩石时，粗碎可选择旋回破碎机、

颚式破碎机或反击式破碎机；中、细碎可选择反击式破碎机，超细碎可选择“石打铁”立轴冲击破碎机。当选择反击式破碎机时，应对产品中特大石和大石的含量和粗骨料中径筛余进行复核。
8.3.3	筛分与洗石设备的配置应遵循下列原则：

1 筛分设备配置应根据处理量、筛分机处理能力及设备负荷率确定。

2 筛分设备应按每层筛网的部分筛分效率计算处理能力，按计算的最大筛分面积配置筛分设备。

3 半成品料的筛分应选择重型圆振动筛，人工干法制砂分级宜选择高频振动筛。单台振动筛层面不宜多于3层。

4 采用圆筒或槽式洗石机洗石时，应配置脱水筛对尾料进行脱水；采用振动筛冲水洗石时，应配置螺旋分级机对细颗粒脱水。洗石机的配置应满足砂石最大进料粒径和处理能力的要求。
8.3.4	制砂设备的配置应遵循下列原则：

1 应根据制砂原料特性及含水率、进料粒径、车间处理量、产砂率及石粉含量等因素确定。

2 采用立轴冲击破碎机制砂时，设备的处理能力应与砂分级设备配套；采用棒磨机制砂时，设备生产能力和数量根据生产性试验或同类工程经验确定。
8.4.1	砂石加工系统总布置应满足工程施工、运行管理、设备检修维护、安全、消防、防洪度汛及环境保护的要求；并应根据工艺流程的要求，充分利用场地地形、地质条件进行布置，砂石料料流宜沿场地由高位向低位或沿供料方向布置。
8.4.2	砂石加工系统布置应集中、紧凑。同车间生产设备宜在同高程、同轴线或对称布置。
8.4.3	粗碎车间布置宜靠近料场，成品骨料堆场布置宜靠近混凝土生产系统或交通主干道；带式输送机线路布置应线路顺畅，

搭接密闭，不撒料。

8.4.4 半成品堆场容量应按粗碎处理能力 $3 \sim 5\mathrm{d}$ 的需要量储存；生产垫层料、反滤料时，应适当扩大半成品堆场的储存量。
8.4.5	成品骨料堆场应满足下列要求：

1 成品骨料堆场活容积应满足混凝土高峰施工时段粗骨料 $3 \sim 5\mathrm{d}$ 、细骨料 $5 \sim 7\mathrm{d}$ 需要量；当砂石加工系统与混凝土生产系统共用骨料堆场时，储存量宜取上限值。

2 特大型及大型砂石加工系统堆场宜采用带式输送机廊道取料。

3 特大石、大石骨料堆抛落落差大于 $3\mathrm{m}$ 时应设置缓降设施。

4 成品骨料外运垂直高差大时，宜优先采用竖井储运成品骨料。

5 湿法制砂成品仓不应少于3个，单仓容积应满足湿砂自然脱水时间要求；砂堆场应设置防雨棚；堆场应有良好排水系统，料堆间应设置隔料墙。

6 碾压混凝土用砂和常态混凝土用砂宜分开堆存。

7 寒冷地区成品砂堆场应采取防冻措施。
9.1.1	混凝土生产系统规划应满足下列要求：

1 混凝土生产系统应满足工程施工总进度和施工总布置的要求；建设分期工程的混凝土生产系统设置应有序衔接。

2 混凝土生产系统的设置应满足工程部位、混凝土品种、浇筑手段、浇筑强度和预冷（热）的要求。

3 混凝土生产系统宜集中设置。
9.1.2	混凝土生产系统的规模可按小时设计生产能力划分为特大型、大型、中型和小型，划分标准见表9.1.2。


表 9.1.2 混凝土生产系统生产规模划分标准


<table><tr><td>类型</td><td>小时设计生产能力/(m3/h)</td></tr><tr><td>特大型</td><td>≥480</td></tr><tr><td rowspan="2">大型</td><td rowspan="2">&lt;480
≥180</td></tr><tr></tr><tr><td rowspan="2">中型</td><td rowspan="2">&lt;180
≥45</td></tr><tr></tr><tr><td>小型</td><td>&lt;45</td></tr></table>
9.2.1	工艺流程设计应满足工程混凝土不同施工时段、部位、品种、配合比、温度控制标准和生产强度与质量要求。
9.2.2	混凝土生产系统的小时生产能力宜根据混凝土高峰月浇筑强度确定，可按公式（9.2.2）计算：
$$
Q _ {\mathrm {h}} = K _ {\mathrm {h}} Q _ {\mathrm {m}} / M N \tag {9.2.2}
$$

式中 $Q_{\mathrm{h}}$ ——小时生产能力， $\mathrm{m}^3/\mathrm{h}$ ；

$K_{\mathrm{h}}$ ——小时不均匀系数，宜按1.5取值；

$Q_{\mathrm{m}}$ ——混凝土高峰月浇筑强度， $\mathbf{m}^{3}$ 

$M$ ——月工作日数，可按每月25d取值；

$N$ ——日工作小时数，可按每日三班制 $20\mathrm{h}$ 取值。
9.2.3	常态混凝土宜选择自落式搅拌设备，碾压混凝土宜选择强制式搅拌设备；生产预冷混凝土的搅拌楼应满足出机口温控要求；中、小型混凝土生产系统可配置满足水工混凝土要求的搅拌站。
9.2.4	搅拌楼的配置与出料方式应与混凝土的施工工艺相适应；单座混凝土生产系统搅拌楼数量不宜超过3座，楼型不宜超过2种。
9.2.5	特大型及大型混凝土生产系统符合下列情况之一时，粗骨料宜采用二次冲洗筛分工艺：

1 粗骨料原岩节理较发育，转运易破碎、易产生石渣和石屑，表面容易裹粉。

2 粗骨料中超、逊径含量超标，不满足质量标准。

3 粗骨料转运量大、距离长、跌落次数多，容易产生二次污染。
9.2.6	混凝土生产系统内原材料储存满足下列要求：

1 骨料储量（活容积）应满足高峰月平均日浇筑强度 $3 \sim 5\mathrm{d}$ 骨料需要量，场地有限时，最低储量不宜小于1d的需要量。

2 水泥、粉煤灰储量根据供应方式、运输条件、混凝土系统生产规模等因素确定，散装水泥储罐不宜少于3个，粉煤灰储罐不宜少于2个。

3 外加剂原材料储存量应满足混凝土浇筑高峰时段平均1个月的用量，日生产供应能力不宜小于高峰月平均 $2\sim 3d$ 的用量。
9.2.7	混凝土原材料运输满足下列要求：

1 混凝土骨料场内运输应采用带式输送机输送，细骨料运输应采取防雨措施，一次风冷后的粗骨料运输，应采取保温

措施。

2 特大型及大型混凝土生产系统胶凝材料应采用气力输送，气力输送设备选型应根据管道布置进行粉料空气动力计算，经技术经济比较后确定；中、小型混凝土生产系统可采用机械输送方式。
9.2.8	压缩空气的总供气量应满足胶凝材料储运、外加剂搅拌和搅拌楼等气动设备的用气量要求。
9.2.9	特大型及大型混凝土生产系统宜配置车辆识别系统。
9.3.1	搅拌楼位置地基应稳固，宜距混凝土浇筑点距离近、高差小，混凝土载运机具取料方便，运输通畅。采用车载机具运输时，搅拌楼出料线应视线好，道路坡度不宜大于 $5\%$ ，转弯半径应大于车辆的最小转弯半径。
9.3.2	混凝土生产系统应以搅拌楼为中心进行车间布置，混凝土原材料、风、水、电供应设施布置应顺畅，输送距离短，无干扰。总平面布置应充分利用地形高差分台阶布置，车间设施布置高程宜高于搅拌楼出料层。
9.3.3	混凝土生产系统原材料存储设施布置应满足下列要求：

1 胶凝材料库、混凝土骨料堆场宜靠近场内主干道。

2 混凝土骨料储存方式有堆场储存、罐体储存或竖井储存，应适应场地布置条件的要求，并经技术经济比较后确定。

3 常态混凝土用砂和碾压混凝土用砂宜分开堆存，并应设置防雨棚。
9.3.4	二次冲洗筛分应采用混合上料，筛分机布置形式应根据场地条件确定。
9.3.5	外加剂车间布置宜靠近搅拌楼，每种外加剂搅拌、供液池不应少于2个，宜采用压缩空气搅拌与机械搅拌相结合的方式。
10.1.1	混凝土自然拌和出机口温度高于混凝土温度控制要求时，应设置混凝土预冷系统，对混凝土原材料进行预冷。
10.1.2	混凝土预冷措施可采用预冷骨料、加冷水拌和及加冰拌和混凝土，其中预冷骨料可采用风冷骨料、水冷骨料的方式。预冷系统可采用上述一项或几项措施组合使用。
10.1.3	混凝土预冷系统的设计规模应以预冷混凝土生产强度及混凝土出机口温度要求为依据，制冷容量应根据混凝土浇筑期的月最大热负荷确定，制冷容量以标准工况制冷量计算。大坝混凝土初（中、后）期冷却用冷水如需要可与混凝土预冷系统一并考虑制冷容量。
10.1.4	预冷混凝土小时生产强度及混凝土热平衡计算公式见附录D。混凝土自然拌和出机口温度和预冷混凝土出机口温度均可按D.0.2计算。
10.1.5	混凝土原材料的自然温度计算值可按下列规定取值：

1 成品骨料堆场表面湿润、堆高保持在 $6\mathrm{m}$ 以上、地弄取料时，骨料温度可按当地多年月平均气温取值；在堆场顶加盖遮阳棚或喷水（雾）、相对温度较低时，可较当地月平均气温低 $1\sim 2^{\circ}C$ 。

2 水泥温度根据水泥品种、出厂温度、出厂时间、运输及储存方式、当地气温等因素分析确定，高温季节可取 $40\sim 60^{\circ}\mathrm{C}$ 。

3 片冰的计算温度取 $-5\sim 0^{\circ}\mathrm{C}$ 。

4 粗、细骨料的含水量应按实际情况作为组成材料之一计入，其温度与粗、细骨料的温度相同。

5 自然水的计算温度的取值可比月平均水温高 $2\sim 4^{\circ}C$
10.2.1	风冷骨料设计应符合下列要求：

1 当骨料采用二次风冷时，在骨料地面调节料仓一次风冷，搅拌楼料仓二次风冷。

2 骨料初始温度的确定：一次风冷的骨料初温取值见10.1.5条；骨料经过一次风冷或水冷后，保温廊道胶带机上料入仓，二次风冷骨料计算初始温度，应按一次风冷冷却终温加 $1\sim 2^{\circ}C$ 取值。

3 骨料冷却终温应按所需预冷混凝土出机口温度并综合考虑其他预冷措施后计算。
10.2.2	冷水预冷粗骨料措施可采用骨料预冷罐内通循环冷却水预冷、骨料预冷罐内用冷水浸泡和骨料在通过冷却廊道的运输胶带上喷淋冷却水三种方法。
10.2.3	加冷水及片冰拌和应符合下列要求：

1拌和冷水供水温度宜不高于 $7^{\circ}C$

2 混凝土加冰量应根据出机口温度、配合比用水量确定。片冰机按 $24\mathrm{h / d}$ 连续生产运行，应能制得不高于 $-5^{\circ}\mathrm{C}$ 片冰，片冰面干燥，厚度 $1\sim 3\mathrm{mm}$ 

3 储冰库内各点温度应低于 $-10^{\circ} \mathrm{C}$ 。

4 片冰输送应从布置上缩小运距和高差，避免中途转料。片冰运输设备可用带式输送机、螺旋输送机、气力管道输送及其他运输设备。
10.3.1	预冷系统总布置应符合下列规定：

1 预冷系统应靠近生产预冷混凝土的搅拌楼布置。

2 一次风冷或水冷骨料制冷设施，应合理利用地形，结合二次冲洗筛分布置；二次风冷骨料和制冰设施，宜集中布置。
10.3.2	制冷厂宜采用氨制冷系统。
10.3.3	制冷主机及辅助设备选择应符合下列规定：

1 制冷厂应按标准工况规模选定制冷压缩机，宜选择同系列、同型号制冷机（组），不宜少于2台，并应满足各种不同蒸发温度设备冷负荷要求。

2 制冷厂辅助设备的选择，应与制冷主机设计运行工况相匹配。
10.3.4	氨制冷系统管道设计应符合 GB 50072 及相关规范要求，采用无缝钢管符合 GB/T 8163 的规定；压力管道及管道组成件的设计应遵循 GB/T 20801.1～6 和 GB 50235 及相关规程规范中的有关规定。
10.3.5	预冷系统应按国家相关规程规范要求，做好特种设备、消防和危化品安全等专项设计。
10.4.1	混凝土预热系统的规划设计应与砂石加工和混凝土生产系统设计相结合，并应按10.3.5条的要求进行相关专项设计。
10.4.2	混凝土预热可采用水加热、骨料预热或两者同时使用；对于既要预热，又要预冷的工程，宜与预冷系统空气冷却器结合，采用料仓热风加热。
10.4.3	根据加热骨料所需消耗热量、加热拌和用水所需热量及建筑物采暖所需热量等各项耗热量确定预热总负荷。
A.1.1	起重机的生产率和需要量可按下列公式计算：

1 起重机吊运混凝土的小时生产率可按公式（A.1.1-1）计算：

$$
P _ {\mathrm {c}} = n _ {\mathrm {c}} q \tag {A.1.1-1}
$$

式中 $P_{\mathrm{c}}$ ——小时生产率， $\mathrm{m}^3 /\mathrm{h}$ 

$n_{\mathrm{c}}$ ——起重机每小时吊运次数，根据吊运一罐混凝土的循环时间计算；

$q$ ——所配吊罐的容量， $\mathrm{m}^3$ 。

2 每台起重机月浇筑混凝土量可按公式（A.1.1-2）计算：

$$
Q _ {\mathrm {m}} = K _ {1} K _ {2} K _ {\mathrm {t}} m P _ {\mathrm {c}} \tag {A.1.1-2}
$$

式中 $Q_{\mathrm{m}}$ ——单台起重机月浇筑量， $\mathrm{m}^3 /$ 月；

$K_{1}$ —吊罐容量利用系数，仅考虑混凝土损耗时取0.98，如小仓面用大设备，则根据吊罐装料量相应取值；

$K_{2}$ ——综合作业影响系数，根据施工组织方式而定，视辅助吊运工作量的多少可取 $0.5 \sim 0.9$ ；

$K_{t}$ ——时间利用系数，根据设备台数、供料方式、台班内时间利用情况而定，可取 $0.6 \sim 0.9$ ；

$m$ ——月工作小时数，h/月。

3 起重机需要量可按公式（A.1.1-3）计算：

$$
N _ {\mathrm {c}} = K _ {\mathrm {r}} \frac {Q _ {\max}}{Q _ {\mathrm {m}}} \tag {A.1.1-3}
$$

式中 $N_{\mathrm{c}}$ ——起重机需要量，台；

$K_{\mathrm{r}}$ ——备用系数，大型专用机械因时间利用系数中已考虑各种影响因素，可取1.0，移动式起重机需要量

超过5台时，可取 $1.1\sim 1.2$

$Q_{\mathrm{max}}$ ——混凝土计划高峰月浇筑强度， $\mathrm{m}^3 /$ 月。

4 采用平铺法施工时，起重机需要量宜按最大仓面混凝土初凝覆盖时间要求的小时入仓强度进行校核，可按公式（A.1.1-4）和公式（A.1.1-5）计算：

$$
P _ {\mathrm {c}} N _ {\mathrm {c}} \geqslant P ^ {\prime} \tag {A.1.1-4}
$$

$$
P ^ {\prime} = \frac {A \delta}{t} \tag {A.1.1-5}
$$

式中 $P^{\prime}$ ——满足最大仓面初凝覆盖时间要求的小时入仓强度， $\mathrm{m}^{3} / \mathrm{h}$ ；

$A$ 最大仓面面积， $\mathfrak{m}^2$

$\delta$ ——浇筑铺料厚度， $\mathfrak{m}$

$t$ ——初凝覆盖时间要求，h。
A.1.2	混凝土泵的生产率和需要量可按下列公式计算：

1 混凝土泵小时生产率可按公式（A.1.2-1）计算：

$$
P _ {\mathrm {p}} = 6 0 F S C _ {\alpha} K \tag {A.1.2-1}
$$

式中 $P_{\mathrm{p}}$ ——混凝土泵小时生产率， $\mathrm{m}^3 /\mathrm{h}$ 

$F$ ——活塞断面面积， $\mathrm{m}^2$ 

$S$ ——活塞行程， $\mathrm{m}$ 

$C$ ——活塞每分钟往返循环次数，次/min；

$\alpha$ ——混凝土泵缸体数；

$K$ ——容积效率，一般为 $0.6 \sim 0.9$ 。

2 混凝土泵需要量可按公式（A.1.2-2）计算：

$$
N _ {\mathrm {p}} = \frac {Q _ {\mathrm {h}}}{P _ {\mathrm {p}}} + N _ {0} \tag {A.1.2-2}
$$

式中 $N_{\mathrm{p}}$ ——混凝土泵需要量，台；

$Q_{\mathrm{h}}$ ——混凝土计划入仓强度， $\mathrm{m}^3 /\mathrm{h}$ 

$N_{0}$ ——混凝土泵备用量，一般当需要量 $3 \sim 5$ 台时备用1台。
A.2.1	汽车运输的生产率和需要量可按下列公式计算：

1 汽车运输的小时生产率可按公式（A.2.1-1）计算：

$$
P _ {\mathrm {q}} = \frac {T _ {\mathrm {o}}}{T _ {\mathrm {l}}} K _ {\mathrm {l}} g \tag {A.2.1-1}
$$

式中 $P_{\mathrm{q}}$ ——每辆汽车小时生产率， $\mathrm{m}^3 /\mathrm{h}$ 

$T_{0}$ ——每小时工作时间， $\mathrm{min/h}$ ；

$T_{1}$ ——汽车工作循环时间，包括装车、载重运行、卸车、空车返回和各种原因造成的停车等候时间，min；

$K_{1}$ ——车厢容量利用系数；

$g$ ——汽车车厢的额定容量， $\mathrm{m}^3$ 。

2 采用自卸汽车配合起重机吊罐时，每台起重机的汽车需要量可按公式（A.2.1-2）计算：

$$
N _ {\mathrm {q}} \geqslant \frac {n _ {\mathrm {c}} T _ {1}}{6 0} \tag {A.2.1-2}
$$

式中 $N_{\mathrm{q}}$ ——汽车需要量，辆；

$n_{\mathrm{c}}$ ——每小时起重机吊运入仓次数。
A.2.2	有轨列车的生产率和需要量可按下列公式计算：

1 有轨列车的小时生产率可按公式（A.2.1-1）计算：

$$
P _ {t} = \frac {T _ {0}}{T _ {t}} K _ {1} n _ {t} g \tag {A.2.2-1}
$$

式中 $P_{\mathrm{t}}$ ——每列列车小时生产率， $\mathrm{m}^3 /\mathrm{h}$ 

$T_{0}$ ——每小时工作时间， $\mathrm{min/h}$ ；

$T_{1}$ ——列车往返循环时间，包括装料、往返运行、卸料、调车和各种原因造成的停车时间，min；

$K_{1}$ ——混凝土罐容量利用系数；

$n_{t}$ ——每列列车载混凝土罐个数，个/列；

$g$ ——每个混凝土罐的额定容量， $\mathrm{m}^3$ 。

2 每台起重机需配备列车数量可按公式（A.2.2-2）

计算：

$$
N _ {\mathrm {t}} = K _ {\mathrm {r}} \frac {T _ {1}}{n _ {1} T _ {\mathrm {c}}} \tag {A.2.2-2}
$$

式中 $N_{\mathrm{t}}$ ——每台起重机所需列车数，列；

$K_{\mathrm{r}}$ ——列车备用系数，可取 $1.1 \sim 1.2$ 

$T_{\mathrm{c}}$ ——起重机吊运一罐混凝土的循环时间，min。
A.2.3	胶带机运输的生产率和需要量可按下列公式计算：

1 胶带机运输的小时生产率可按公式（A.2.3-1）计算：

$$
P _ {\mathrm {b}} = 1 7 0 B ^ {2} v K _ {\mathrm {a}} K _ {\mathrm {t}} K _ {\mathrm {f}} \tag {A.2.3-1}
$$

式中 $P_{\mathrm{b}}$ ——胶带机小时生产率， $\mathrm{m}^3 /\mathrm{h}$ 

$B$ ——带宽， $\mathfrak{m}$

$\pmb{v}$ 皮带机带速， $\mathrm{m / s}$ 

$K_{\mathrm{a}}$ 与皮带机倾角有关的系数，当运送坍落度 $4\sim 8\mathrm{cm}$ 的混凝土时，胶带仰角为 $10^{\circ}\sim 15^{\circ}$ ， $K_{\mathrm{a}} = 0.95$ 胶带仰角大于 $15^{\circ}$ （一般不超过 $15^{\circ}\sim 16^{\circ}$ ， $K_{\mathrm{a}} =$ 0.90；水平运送时，一般取 $K_{\mathrm{a}} = 1.0$ 

$K_{1}$ ——时间利用系数，根据施工组织情况而定，可取 $0.75 \sim 0.85$

$K_{i}$ ——充盈系数，即装料不均衡系数，与装料方式有关，可取 $0.8 \sim 0.9$ 。

2 胶带机需要量可按公式（A.2.3-2）计算：

$$
N _ {\mathrm {b}} = \frac {Q _ {\mathrm {m}}}{M H P _ {\mathrm {b}}} \tag {A.2.3-2}
$$

式中 $N_{\mathrm{b}}$ ——胶带机需要量，台套；

$Q_{\mathfrak{m}}$ ——施工进度要求的月浇筑强度， $\mathrm{m}^3 /$ 月；

$M$ ——每月工作天数，d/月；

$H$ ——每天工作小时数， $\mathrm{h} / \mathrm{d}$ 。
B.1.1	混凝土入仓温度可按公式（B.1.1）计算：

$$
T _ {\mathrm {B . p}} = T _ {0} + \left(T _ {\mathrm {a}} - T _ {0}\right) \left(\theta_ {1} + \theta_ {2} + \dots + \theta_ {n}\right) \tag {B.1.1}
$$

式中 $T_{\mathrm{R.p}}$ ——混凝土入仓温度， $^{\circ}\mathrm{C}$ ；

$T_{0}$ ——混凝土出机口温度， $^{\circ} \mathrm{C}$ ；

$T_{\mathrm{a}}$ ——混凝土运输时的气温， $\mathrm{^\circ C}$ 

$\theta_{i}$ ——温度回升率，混凝土装、卸和转运每次 $\theta = 0.032$ ，混凝土运输时， $\theta = At$

$A$ ——运输过程中温度回升系数， $\min^1$ ；

$t$ ——运输时间，min。
B.1.2	混凝土浇筑温度可按公式（B.1.2）计算：

$$
T _ {\mathrm {p}} = T _ {\mathrm {B}, \mathrm {p}} + \theta_ {\mathrm {p}} \tau \left(T _ {\mathrm {a}} - T _ {\mathrm {B}, \mathrm {p}}\right) \tag {B.1.2}
$$

式中 $T_{\mathrm{p}}$ ——混凝土浇筑温度， $^{\circ}\mathrm{C}$ ；

$\theta_{\mathrm{p}}$ ——混凝土浇筑过程中温度倒灌系数，一般可根据现场实测资料确定，也可用单向差分法等进行计算，缺乏资料时可取 $0.002 \sim 0.003 \mathrm{~min}^{-1}$ ；

$\tau$ ——铺料平仓振捣至上层混凝土覆盖前的时间，min。
B.1.3	混凝土初期温度计算，主要是比较各种温控措施条件下混凝土浇筑后出现的最高温度，判别混凝土温度是否控制在设计允许最高温度范围内，为确定各种必要的温控措施提供依据。混凝土初期温度计算可用差分法或实用计算法，对于大型工程要求计算精度较高及边界条件复杂者，可用有限元法。

1 单向差分法计算公式为

$$
T _ {n. \tau + \Delta \tau} = T _ {n. \tau} + \frac {\alpha_ {c} \Delta \tau}{\delta^ {2}} \left(T _ {n - 1, \tau} + T _ {n + 1, \tau} - 2 T _ {n, \tau}\right) + \Delta \theta_ {\tau} \tag {B.1.3-1}
$$

式中 $T_{n,\tau +\Delta \tau}$ ——计算点计算时段的温度， $\mathrm{^{\circ}C}$ 

$T_{n,\tau}$ ——计算点前一时段的温度， $^{\circ}\mathrm{C}$ ；

$T_{n-1,\tau}, T_{n+1,\tau}$ ——与计算点相邻的上下两点在前一时段的

温度， $\mathcal{C}$ ；

$\alpha_{c}$ ——混凝土导温系数， $\mathrm{m}^2/\mathrm{d}$ 

$\delta$ ——计算点间距， $\mathfrak{m}$

$\tau$ ——混凝土龄期，d；

$\Delta \tau$ ——计算时段时间步长，d；

$\Delta \theta_{\tau}$ ——计算时段混凝土绝热温升增量， $^{\circ} \mathrm{C}$ 。

计算中需满足的稳定条件为 $\frac{\alpha_{\mathrm{c}}\Delta\tau}{\delta^{2}}\leqslant \frac{1}{2}$ 

混凝土绝热温升用公式 $\theta_{\tau} = \frac{\theta_0\tau}{DN + \tau}$ 表示时，绝热温升增量表示为

$$
\Delta \theta_ {\tau} = \theta_ {0} \left(\frac {\tau + \Delta \tau}{D N + \tau + \Delta \tau} - \frac {\tau}{D N + \tau}\right) \tag {B.1.3-2}
$$

$$
\theta_ {0} = \frac {Q _ {0} W}{C _ {\mathrm {c}} \rho_ {\mathrm {c}}} \tag {B.1.3-3}
$$

混凝土绝热温升也可用公式 $\theta_{\tau} = \theta_0(1 - \mathrm{e}^{-m\tau^b})$ 表示，此时绝热温升增量表示为

$$
\Delta \theta_ {\tau} = \theta_ {0} \left[ e ^ {- m \tau^ {b}} - e ^ {- m (\tau + \Delta \tau) ^ {b}} \right] \tag {B.1.3-4}
$$

式中 $DN$ ——混凝土水化热产生一半时的时间，d；

$m$ ——胶凝材料水化热发散速率， $\mathrm{d}^{-1}$ ；

$b$ ——胶凝材料水化热发散参数；

$\theta_{\tau}$ ——龄期 $\tau$ 时的绝热温升, $^\circ \mathrm{C}$ ;

$\theta_0$ ——混凝土的最终绝热温升， $^{\circ}\mathrm{C}$ ；

$Q_{0}$ ——胶凝材料最终水化热， $\mathrm{kJ / kg}$ 

W——胶凝材料用量， $\mathrm{kg / m^3}$ 

$C_{\mathrm{c}}$ ——混凝土比热， $\mathrm{kJ} / (\mathrm{kg}\cdot \mathrm{^{\circ}C})$ 

$\rho_{\mathrm{c}}$ ——混凝土密度， $\mathrm{kg} / \mathrm{m}^{3}$ 。

2 双向差分法计算公式为

$$
\begin{array}{l} T _ {0, \tau + \Delta \tau} = T _ {0, \tau} + \frac {2 \alpha_ {\mathrm {c}} \Delta \tau}{\delta^ {2}} \left[ \frac {1}{L _ {1} + L _ {2}} \left(\frac {T _ {1 , \tau}}{L _ {1}} + \frac {T _ {2 , \tau}}{L _ {2}}\right) \right. \\ + \frac {1}{L _ {3} + L _ {4}} \left(\frac {T _ {3 , \tau}}{L _ {3}} + \frac {T _ {4 , \tau}}{L _ {4}}\right) \\ \left. - T _ {0, \tau} \left(\frac {1}{L _ {1} L _ {2}} + \frac {1}{L _ {3} L _ {4}}\right) \right] + \Delta \theta_ {\tau} \\ \end{array}
$$

(B.1.3-5)

式中 $T_{0,\tau +\Delta \tau}$ 计算点计算时段温度， $\mathrm{^{\circ}C}$ 

$T_{0,\tau}$ 计算点前一时段温度， $\mathrm{^\circ C}$ 

$T_{1,\tau}, T_{2,\tau}$ ——与计算点相邻的左右计算点前一时段温度, ${}^{\circ}\mathrm{C}$ ;

$T_{3,\tau}, T_{4,\tau}$ ——与计算点相邻的上下计算点前一时段温度, ${}^{\circ}\mathrm{C}$ ;

$\delta$ 计算点平均点距， $\mathfrak{m}$

$L_{1}, L_{2}$ ——计算点距左右相邻两点距离与 $\delta$ 之比；

$L_{3}$ 、 $L_{4}$ ——计算点距上下相邻两点距离与 $\delta$ 之比。

采用双向差分法计算时，应满足稳定条件 $\frac{\alpha_{\mathrm{c}}\Delta\tau}{\delta^{2}}\leqslant \frac{1}{4}$ ，混凝土表面温度可按第三类边界条件处理。表面流水养护时，混凝土表面温度可取水温与气温的平均值。对于初期通水冷却者，可将差分法与B.2.1条中初期通水冷却计算相结合进行。
B.1.4	混凝土块后期温度可采用无热源温度场计算，计算方法可采用差分法或有限元法。
B.2.1	初期水管冷却可按下列公式计算：

1 混凝土初期水管冷却（有热源）可按下式计算：

$$
T _ {\mathrm {m}} = T _ {\mathrm {w}} + X \left(T _ {0} - T _ {\mathrm {w}}\right) + X _ {1} \theta_ {0} \tag {B.2.1-1}
$$

$$
X = f \left(\frac {\alpha_ {c} \tau}{D ^ {2}}, \frac {\lambda_ {c} L}{C _ {w} \rho_ {w} q _ {w}}\right) \tag {B.2.1-2}
$$

$$
X _ {1} = f \left(\frac {\alpha_ {c} \tau}{b ^ {2}}, b \sqrt {\frac {m}{\alpha_ {c}}}, \frac {b}{c}, \frac {\lambda_ {c} L}{C _ {w} \rho_ {w} q _ {w}}\right) \tag {B.2.1-3}
$$

式中 $T_{\mathrm{m}}$ ——混凝土平均温度， $^{\circ}\mathrm{C}$ ；

$T_{0}$ ——开始冷却时混凝土初温， $^{\circ} \mathrm{C}$ ；

$T_{\mathrm{w}}$ ——冷却水水温， $^{\circ}\mathrm{C}$ ；

$\theta_0$ ——混凝土绝热温升， $^\circ \mathrm{C}$ 

$X$ ——无内热源水管散热残留比，见图B.2.1-1；

$X_{1}$ ——有内热源水管散热残留比，见图B.2.1-2；

$\alpha_{\mathrm{c}}$ ——混凝土导温系数， $\mathrm{m}^2/\mathrm{d}$ 

$\tau$ ——混凝土浇筑后历时，d；

$b$ 、 $D$ ——冷却圆柱体的半径、直径， $\mathfrak{m}$

$\lambda_{c}$ ——混凝土导热系数， $\mathrm{kJ / (m\cdot h\cdot^{\circ}C)}$ 

$L$ ——单根水管长度， $\mathfrak{m}$

$C_{\mathrm{w}}$ ——水的比热容， $\mathrm{kJ / (kg\cdot^{\circ}C)}$ 

$\rho_{\mathrm{w}}$ ——水的密度， $\mathrm{kg / m^3}$ 

$q_{\mathrm{w}}$ ——水管通水流量， $\mathrm{m}^2 /\mathrm{h}$ 

$m$ ——水泥水化热发散系数， $\mathrm{d}^{-1}$ ；

$c$ ——冷却水管半径， $\mathfrak{m}$ 。

图B.2.1-1和图B.2.1-2是在 $\frac{b}{c} = 100$ 的条件下给出的，当 $\frac{b}{c} \neq 100$ 时，可用公式（B.2.1-4）计算混凝土等效导温系数 $\alpha_{\mathrm{c}}^{\prime}$ 代替 $\alpha_{\mathrm{c}}$ ，仍可采用图B.2.1-1、图B.2.1-2确定 $X$ 和 $X_{1}$ 。

$$
\alpha_ {\mathrm {c}} ^ {\prime} = \frac {\alpha_ {\mathrm {c}} \ln 1 0 0}{\ln \frac {b}{c}} \tag {B.2.1-4}
$$

2 等效热传导方程。设混凝土绝热温升为 $\theta (\tau) = \theta_0(1 - \mathrm{e}^{-m\tau})$ ，采用公式（B.2.1-5）考虑水管冷却效果的等效热传导方程，可用一般有限元网格计算层面和水管共同散热问题。

$$
\begin{array}{l} \frac {\partial T}{\partial \tau} = \alpha_ {c} \left(\frac {\partial^ {2} T}{\partial x ^ {2}} + \frac {\partial^ {2} T}{\partial y ^ {2}} + \frac {\partial^ {2} T}{\partial z ^ {2}}\right) + \left(T _ {0} - T _ {w}\right) \frac {\partial \phi}{\partial \tau} + \theta_ {0} \frac {\partial \psi}{\partial \tau} (B.2.1-5) \\ \phi = \mathrm {e} ^ {- p \tau} (B.2.1-6) \\ \psi (\tau) = \frac {m}{m - p} \left(\mathrm {e} ^ {- p t} - \mathrm {e} ^ {- m \tau}\right) (B.2.1-7) \\ \end{array}
$$

$$
p = \frac {\alpha_ {c} K}{D ^ {2}} \tag {B.2.1-8}
$$

$$
K = 2. 0 9 - 1. 3 5 \xi + 0. 3 2 0 \xi^ {2} \tag {B.2.1-9}
$$

$$
\xi = \frac {\lambda_ {c} L}{C _ {w} \rho_ {w} q _ {w}} \tag {B.2.1-10}
$$


3 单向差分。采用差分法计算初期通水冷却及层面散热时，混凝土温度计算公式如下：

$$
\begin{array}{l} T _ {n, \tau + \Delta \tau} = T _ {n, \tau} + \frac {\alpha_ {c} \Delta \tau}{\delta^ {2}} \left(T _ {n - 1, \tau} + T _ {n + 1, \tau} - 2 T _ {n, \tau}\right) \\ + \left(T _ {0} - T _ {\mathrm {w}}\right) \Delta \phi + \theta_ {0} \Delta \psi (B.2.1-11) \\ \Delta \phi = \phi (\tau + \Delta \tau) - \phi (\tau) (B.2.1-12) \\ \Delta \psi = \psi (\tau + \Delta \tau) - \psi (\tau) (B.2.1-13) \\ \end{array}
$$
B.2.2	中、后期水管冷却（无热源）可用公式（B.2.2）计算：

$$
T _ {\mathrm {m}} = T _ {\mathrm {w}} + X \left(T _ {0} - T _ {\mathrm {w}}\right) \tag {B.2.2}
$$
B.3.1	新浇混凝土遇寒潮期间，应对混凝土表面进行保温。越冬期间外部气温较低，且寒潮频繁，在混凝土内部温度较高，内外温差较大时也要对混凝土表面进行保温。
B.3.2	寒潮期间混凝土表面保温可按下列公式计算：

1 单向散热混凝土表面抵御寒潮所需表面等效放热系数可用公式（B.3.2-1）～公式（B.3.2-9）计算：
$$
\beta = \frac {\lambda_ {c}}{2 u} \sqrt {\frac {\pi}{\alpha_ {c} Q}} \tag {B.3.2-1}
$$

$$
u = 0. 9 4 4 9 \sqrt {b ^ {2} - 0 . 2 3 6 0} - 0. 8 2 5 9 \quad (B. 3. 2 - 2)
$$

$$
b = \frac {\rho_ {1} E \left(\tau_ {\mathrm {m}}\right) \alpha A}{(1 - \mu) \left(\sigma_ {\mathrm {a}} - \sigma_ {0}\right)} \tag {B.3.2-3}
$$

$$
\rho_ {1} = \frac {0 . 8 3 0 + 0 . 0 5 1 \tau_ {\mathrm {m}}}{1 + 0 . 0 5 1 \tau_ {\mathrm {m}}} \mathrm {e} ^ {- 0. 0 9 5 (P - 1) ^ {0. 6 0}} \tag {B.3.2-4}
$$

$$
\tau_ {\mathrm {m}} = \tau_ {1} + \Delta + \frac {1}{2} P \tag {B.3.2-5}
$$

$$
P = Q + \Delta \tag {B.3.2-6}
$$

$$
\Delta = 0. 4 g Q \tag {B.3.2-7}
$$

$$
g = \frac {2}{\pi} \arctan \left(\frac {1}{1 + \frac {1}{u ^ {\prime}}}\right) \tag {B.3.2-8}
$$

$$
u ^ {\prime} = \frac {\lambda_ {\mathrm {c}}}{2 \beta_ {\text {效}}} \sqrt {\frac {\pi}{\alpha_ {\mathrm {c}} Q}} \tag {B.3.2-9}
$$

式中 $\alpha_{\mathrm{c}}$ ——混凝土导温系数， $\mathrm{m}^2/\mathrm{d}$ ；

$\lambda_{c}$ ——混凝土导热系数， $\mathrm{kJ / (m\cdot h\cdot^{\circ}C)}$ 

$\rho_{1}$ ——考虑徐变影响的系数；

$E(\tau_{\mathrm{m}})$ ——寒潮降温期间混凝土平均弹性模量， $\mathrm{MPa}$ 

$\alpha$ ——混凝土线膨胀系数；

A——气温降幅， ${}^{\circ}\mathrm{C}$ ；

$\mu$ ——混凝土泊松比；

$\sigma_{a}$ ——混凝土允许拉应力， $\mathrm{MPa}$ 

$\sigma_{0}$ ——其他因素引起的初始应力， $\mathrm{MPa}$ ；

$\tau_{\mathrm{m}}$ ——寒潮降温期间混凝土的平均龄期，d；

$\tau_{1}$ ——遭遇寒潮时混凝土龄期，d；

Q——寒潮降温历时，d；

$\beta_{\text{效}}$ ——混凝土表面等效散热系数， $\mathrm{kJ} / (\mathrm{m}^2 \cdot \mathrm{h} \cdot {}^\circ \mathrm{C})$ 。

2 保温材料厚度可按公式（B.3.2-10）计算。开始计算时可先假定 $\beta_{\text{效}}$ 值进行试算，求得 $\beta$ 值后，再根据保温材料性能求出所需厚度。对于棱角等多向散热部位保温层应适当加厚。

$$
h = k _ {1} k _ {2} \lambda_ {\mathrm {s}} \left(\frac {1}{\beta} - \frac {1}{\beta_ {0}}\right) \tag {B.3.2-10}
$$

式中 $h$ ——保温材料厚度， $\mathrm{m}$ 

$\lambda_{s}$ ——保温材料导热系数， $\mathrm{kJ / (m*h^{\circ}C)}$ ，参见表B.3.2-1;

$\beta_{0}$ ——不保温时混凝土表面放热系数， $\mathrm{kJ} / (\mathrm{m}^{2} \cdot \mathrm{h} \cdot {}^{\circ} \mathrm{C})$ 

$k_{1}$ ——风速修正系数，参见表B.3.2-2；

$k_{2}$ ——潮湿程度修正系数，潮湿材料取 $3 \sim 5$ ，干燥材料取1。


表 B.3.2-1 各种保温材料导热系数 $\lambda_{s}$


<table><tr><td>材料名称</td><td>\( {\lambda }_{\mathrm{s}}/\left\lbrack  {\mathrm{{kJ}}/\left( {\mathrm{m} \cdot  \mathrm{h} \cdot  {}^{ \circ  }\mathrm{C}}\right) }\right\rbrack \)</td><td>材料名称</td><td>\( {\lambda }_{\mathrm{s}}/\left\lbrack  {\mathrm{{kJ}}/\left( {\mathrm{m} \cdot  \mathrm{h} \cdot  {}^{ \circ  }\mathrm{C}}\right) }\right\rbrack \)</td></tr><tr><td>泡沫塑料</td><td>0.1256</td><td>膨胀珍珠岩</td><td>0.1675</td></tr><tr><td>玻璃棉毡</td><td>0.1674</td><td>沥青</td><td>0.938</td></tr><tr><td>木板</td><td>0.837</td><td>干棉絮</td><td>0.1549</td></tr><tr><td>木屑</td><td>0.628</td><td>油毛毡</td><td>0.167</td></tr><tr><td>稻草或麦秆席</td><td>0.502</td><td>千砂</td><td>1.172</td></tr><tr><td>炉渣</td><td>1.674</td><td>湿砂</td><td>4.06</td></tr><tr><td>甘蔗板</td><td>0.167</td><td>矿物棉</td><td>0.209</td></tr><tr><td>石棉毡</td><td>0.419</td><td>麻毡</td><td>0.188</td></tr><tr><td>泡沫混凝土</td><td>0.377</td><td>普通纸板</td><td>0.628</td></tr></table>


表 B. 3.2-2 风速修正系数 ${k}_{1}$


<table><tr><td rowspan="2" colspan="2">保温层透风性</td><td colspan="2">风速</td></tr><tr><td>&lt;4m/s</td><td>≥4m/s</td></tr><tr><td rowspan="4">易透风保温层(稻草锯末等)</td><td>不加隔层</td><td>2.6</td><td>3.0</td></tr><tr><td>外面加不透风隔层</td><td>1.6</td><td>1.9</td></tr><tr><td>内面加不透风隔层</td><td>2.6</td><td>2.3</td></tr><tr><td>内外加不透风隔层</td><td>1.3</td><td>1.5</td></tr><tr><td colspan="2">不透风保温层</td><td>1.3</td><td>1.5</td></tr></table>
B.3.3	越冬期间混凝土表面保温可按下列公式计算：

单向散热表面越冬期间混凝土表面等效放热系数仍用公式（B.3.2-1）计算，但 $b$ 值按公式（B.3.3-1）计算：

$$
b = \frac {r \rho_ {2} E (\tau_ {\mathrm {m}}) \alpha A}{(1 - \mu) (\sigma_ {\mathrm {a}} - \sigma_ {0})} \tag {B.3.3-1}
$$

$$
\rho_ {2} = \frac {0 . 8 3 0 + 0 . 0 5 1 \tau_ {\mathrm {m}}}{1 . 0 0 + 0 . 0 5 1 \tau_ {\mathrm {m}}} \mathrm {e} ^ {- 0. 1 0 4 P ^ {0. 3 5}} \tag {B.3.3-2}
$$

式中 $r$ ——约束系数，与坝块长度有关，据图B.3.3查取。
C.0.1	混凝土高峰时段月平均浇筑强度的确定应遵循下列原则：

1 混凝土连续高峰时段不大于3个月时， $Q_{\mathrm{mc}}$ 应按混凝土高峰时段月平均强度计算。

2 混凝土连续高峰时段大于3个月时， $Q_{\mathrm{mc}}$ 应计入相应的不均衡系数，不均衡系数的取值为 $1.1 \sim 1.3$ 。
C.0.2	砂石加工系统月处理能力可按公式（C.0.2）计算：

$$
\begin{array}{l} Q _ {\mathrm {m d}} = Q _ {\mathrm {m}} \left[ (1 - \lambda) / \eta_ {1} + \lambda / \eta_ {2} \right] \\ = Q _ {\mathrm {m c}} A \left[ (1 - \lambda) / \eta_ {1} + \lambda / \eta_ {2} \right] \tag {C.0.2} \\ \end{array}
$$

式中 $Q_{\mathrm{md}}$ ——砂石加工系统月处理能力，t/月；

$Q_{\mathrm{mc}}$ ——混凝土高峰时段月平均浇筑强度（含同时段垫层料、反滤料填筑强度）， $\mathrm{m}^3/$ 月；

$Q_{\mathrm{m}}$ ——成品骨料月需要量，t/月；

$A$ ——每立方米混凝土（或垫层料、反滤料）的砂石料用量，按各级混凝土设计配合比例计算，无试验资料时可按 $2.2\mathrm{t} / \mathrm{m}^3$ 取值；

$\lambda$ ——砂率， $\%$ ；

$\eta_{1}$ ——计入开采、加工、运输等损耗后的粗骨料成品率， $\%$ ；

$\eta_{2}$ 计入开采、加工、运输等损耗后的细骨料成品率， $\%$ 。
C.0.3	砂石加工系统小时处理能力可按公式（C.0.3）计算：

$$
Q _ {\mathrm {h}} = Q _ {\mathrm {m d}} / M N \tag {C.0.3}
$$

式中 $Q_{\mathrm{h}}$ ——砂石加工系统小时处理能力， $\mathrm{t / h}$ 

$M$ ——月工作日数，可按每月25d取值；

$N$ ——日工作小时数，可按每日二班制 $14\mathrm{h}$ 。
D.0.1	预冷混凝土小时生产强度可按公式（D.0.1）计算：

$$
Q _ {\mathrm {h}} = K Q _ {\mathrm {m}} / h \tag {D.0.1}
$$

式中 $Q_{\mathrm{h}}$ ——预冷混凝土小时生产强度， $\mathrm{m}^3 /\mathrm{h}$ 

$K$ ——混凝土系统生产月小时不均匀系数，一般取1.5；

$Q_{\mathrm{m}}$ ——高温时段预冷混凝土高峰月生产强度， $\mathrm{m}^3/$ 月；

$h$ ——每月有效工作小时数，取 $500\mathrm{h}$ 。
D.0.2	混凝土热平衡可按公式（D.0.2）计算：

$$
t _ {0} \sum m _ {i} c _ {i} = \sum t _ {i} m _ {i} c _ {i} - Q _ {\mathrm {c}} \eta m _ {\mathrm {B}} + Q _ {\mathrm {J}} \tag {D.0.2}
$$

式中 $t_0$ ——混凝土计算出机口温度， $^{\circ}\mathrm{C}$ ；

$m_{i}$ ——单位混凝土中第 $i$ 种材料的重量， $\mathrm{kg} / \mathrm{m}^{3}$ ；

$c_{i}$ ——第 $i$ 种材料的比热容， $\mathrm{kJ / (kg\cdot^{\circ}C)}$ 

$t_{i}$ ——第 $i$ 种材料的平均进料温度， $^{\circ} \mathrm{C}$ ；

$Q_{\mathrm{c}}$ ——冰的潜热， $335 \mathrm{~kJ} / \mathrm{kg}$ 

$\eta$ ——冰的潜热利用率， $\%$ ；

$m_{\mathrm{B}}$ ——单位混凝土的加冰量， $\mathrm{kg} / \mathrm{m}^{3}$ 

$Q_{\mathrm{J}}$ ——单位混凝土拌和时产生的机械热， $\mathrm{kJ} / \mathrm{m}^{3}$ 。
1.0.2	大、中型水利水电工程，其划分标准按SL252《水利水电工程等级划分及洪水标准》的规定执行。
1.0.3	混凝土工程是整个水利水电工程的组成部分之一，对单个水工建筑物或某一类混凝土建筑物编制混凝土施工组织设计时，应从整个枢纽工程的施工全局出发，根据施工现场的实际条件，合理组织混凝土工程施工。应结合国情，结合工程合理推广“四新”，经实践证明技术成熟、技术经济效益显著的科研成果宜推广使用。
3.1.1	配合比设计以强度、耐久性等设计指标，以及施工和易性和经济性等要求进行综合优选，需要采取综合措施改善混凝土的孔隙结构，提高密实性、抗冻融、抗渗透、抗裂以及抗环境侵蚀的能力。
3.1.2	水泥、骨料、掺合料和外加剂的选用要遵循技术可靠、经济合理、就近取材的原则。水泥、骨料、掺合料、外加剂等原材料品种和掺量要通过试验确定。掺合料和外加剂品种多、质量差异大、掺量范围较宽，用于混凝土时只有通过试验验证，才能有效地实施混凝土的质量控制。为方便混凝土施工和质量管理，要求原材料供应厂家相对固定，避免影响混凝土质量的稳定性。
3.2.1	水泥品种主要根据工程部位、混凝土性能要求和环境条件等确定。

1 大体积混凝土散热条件差，容易因为水化热温升较高而导致开裂，故尽可能采用水化热较低的水泥。相关研究和工程实践表明，中热硅酸盐水泥和低热硅酸盐水泥配制的混凝土，既可满足混凝土各项性能要求，又可降低混凝土发热量，减少温度裂缝，建议优先采用。

2 通过选择掺合料品种、调整掺合料掺量等措施，可改善混凝土抗硫酸盐侵蚀性能，如向家坝水电站曾选用“中热水泥十粉煤灰”方案抗硫酸盐侵蚀。所以当环境水对混凝土有硫酸盐侵蚀时，可根据工程实际情况决定是否选用抗硫酸盐硅酸盐水泥。

3 沿海地区混凝土要遭受海水、盐雾作用的侵蚀，试验研究和工程实践表明采用矿渣硅酸盐水泥有助于提高混凝土抗氯离

子侵蚀性能，建议优先选用。

5 水工混凝土除对强度、耐久性要求较高外，还需要具有较强的综合抗裂能力。这也就需要根据工程的特殊需求，对水泥的化学成分、矿物组成、细度等指标提出专门要求。

水泥的化学成分。水泥熟料内含较多的 $\mathrm{MgO}$ 可使混凝土具有延滞性微膨胀性能，部分补偿混凝土后期温降收缩，已有大量的科研成果和国内工程应用实例。因此，某些大、中型工程规定水泥熟料中 $\mathrm{MgO}$ 含量宜在 $3.5\%$ 以上，但不超过国家标准规定的上限 $5.0\%$ 。水泥的矿物组成。为控制水泥水化热，某些工程对 $\mathrm{C}_3\mathrm{S}$ 和 $\mathrm{C}_3\mathrm{A}$ 含量也会加以限制，在硫酸盐侵蚀环境下，对 $\mathrm{C}_3\mathrm{A}$ 含量加以限制。水泥的细度。根据三峡工程实际检测数据，水泥细度过小，混凝土早期发热快，不利于温度控制。三峡工程根据设计及施工具体情况，提出中热硅酸盐水泥细度宜控制在筛余 $3\% \sim 6\%$ 、比表面积宜控制在 $320\mathrm{m}^2 /\mathrm{kg}$ 以内、 $\mathrm{SO}_3$ 含量 $1.4\% \sim 2.2\%$ 、 $\mathrm{MgO}$ 含量 $3.5\% \sim 5.0\%$ 。白鹤滩高拱坝根据具体情况，提出低热硅酸盐水泥比表面积宜控制在 $340\mathrm{m}^2 /\mathrm{kg}$ 以内、 $\mathrm{MgO}$ 含量 $3.0\% \sim 5.0\%$ 、 $\mathrm{C_4AF}$ 含量 $\geqslant 15\%$ ；在白鹤滩高拱坝提出的指标要求基础上，乌东德高拱坝应用低热硅酸盐水泥时，还提出 $\mathrm{SO}_3$ 含量 $\leqslant 2.5\%$ 的要求。

3.2.2 水工混凝土骨料用量较大，水工混凝土一般要求粗、细骨料品质指标满足SL677的要求。但大量工程实践表明，人工砂石粉含量、人工骨料坚固性等指标容易超出SL677的要求。大量工程试验研究和实际应用证明，适当增加人工砂中的石粉含量不仅可改善混凝土和易性、抗分离性，还可提高混凝土强度和抗渗能力，同时还能提高人工砂产量，降低生产成本。但人工砂石粉含量过高时，对混凝土干缩性有不利影响，若需使用，须进行试验论证。人工砂中粒径小于 $0.08\mathrm{mm}$ 的微粒含量可与胶凝材料一起起到填充空隙和包裹砂粒表面的作用，相当于增加了胶凝材料浆体，能够改善拌和物和易性，增进混凝土的均匀性、密实性和抗渗性，进而提高混凝土的强度和断裂韧性。但云母含量

较高、吸水率较高的母岩加工的人工砂，石粉含量较高时，尤其是其中粒径小于 $0.08\mathrm{mm}$ 的微粒含量较高时，会大幅度增加混凝土单位用水量和胶凝材料用量，对混凝土综合性能不利。石粉最佳含量应通过试验确定。冲洗筛分骨料时应注意减少人工砂中石粉的流失。但石粉含量增加，人工砂脱水更困难，应予重视。
3.2.3	目前水工混凝土中掺入粉煤灰较为普遍，其他品种掺合料也有工程使用的实例。如索风营和构皮滩工程掺用磷渣粉，新疆山口水电站掺用石灰石粉，漫湾工程掺用凝灰岩粉，大朝山工程双掺磷渣粉加凝灰岩粉等，景洪工程采用矿渣和石灰石粉双掺料。溢流面及经常受水流冲刷部位混凝土普遍掺用粉煤灰加硅粉。I级、Ⅱ级粉煤灰，特别是I级粉煤灰，具有明显减水增强和显著改善混凝土多种性能的效果，并可降低混凝土水化热温升。选用等级较高的粉煤灰，可获得较大的技术经济效益。三峡二期工程和三期工程全部使用了I级粉煤灰，对降低水泥用量，提高混凝土综合性能起到了重要作用。因此应优先选用等级较高的粉煤灰，以获得最大的技术经济效益。
3.2.4	混凝土外加剂是一种在混凝土搅拌之前或拌制过程中加入的、用以改善新拌和硬化混凝土性能的材料。混凝土中掺入外加剂可有效改善混凝土在塑性或硬化状态的性质，如降低混凝土单位用水量，提高混凝土坍落度和工作性，提高混凝土各龄期的抗压和抗折强度，提高混凝土抗渗等级和抗冻等级等，一种外加剂或几种外加剂的复合可以满足特定的性能需求。水工混凝土常用的外加剂品种包括缓凝型或标准型萘系高效减水剂、缓凝型或标准型聚羧酸系高性能减水剂、引气剂、速凝剂等，如三峡工程混凝土中复掺萘系高效减水剂和引气剂，不仅有效降低了混凝土单位用水量，也显著提高了混凝土抗渗性、抗冻性，以及混凝土抗裂性。

外加剂应采用能明显提高混凝土耐久性且质量稳定的产品，且外加剂品种和混凝土中其他原材料的适应性应通过试验确定。如有抗冻要求的混凝土除掺加减水剂外，还应掺用优质引气剂，

选用的引气剂应有良好的气泡间距系数和稳定性。速凝剂宜采用无碱或低碱含量的外加剂。

3.2.5 为保证混凝土质量，混凝土拌和用水所含物质不应对混凝土产生以下有害作用：影响混凝土的和易性和凝结时间；有损于混凝土强度发展；降低混凝土的耐久性，加快钢筋腐蚀及导致预应力钢筋脆断。SL677—2014《水工混凝土施工规范》中严格规定了混凝土拌和用水的检验项目及其标准，包括 $\mathsf{pH}$ 值、不溶物、可溶物、氯化物（以Cl计）、硫酸盐（以 $\mathrm{SO}_4^{2-}$ 计）等，当水的品质满足该规范要求时，不会对混凝土品质产生不利影响。
3.3.1	本条规定了混凝土配合比试验的基础条件，配合比设计方法及其配合比设计主要目标。
3.3.2	本条是为保证混凝土耐久性的需要规定的。SL654—2014《水利水电工程合理使用年限及耐久性设计规范》、SL319—2005《混凝土重力坝设计规范》、SL282—2003《混凝土拱坝设计规范》、SL677—2014等规范规定了不同气候条件、不同部位混凝土的最大水灰比，但不同规范规定的混凝土允许水胶比存在一定差异。本规范强调水利水电工程合理使用年限和耐久性设计，因此，规定混凝土的水胶比应根据混凝土主要设计指标经试验确定，且应满足SL654—2014的要求。
3.3.3	用粉煤灰替代水泥，尽量减少大体积混凝土水泥用量，从而降低混凝土绝热温升以满足水工大体积混凝土温控抗裂要求，是水工大体积混凝土常用的技术手段之一。粉煤灰取代水泥的最大限量主要取决于混凝土结构类型、水泥品种和水泥强度等级等因素，随着混凝土施工技术的进步和优质粉煤灰的普遍供应，混凝土中的粉煤灰掺量逐步提高。

对于碾压混凝土重力坝，国内的大广坝内部碾压混凝土采用42.5普硅水泥，粉煤灰掺量高达 $66.7\%$ ；岩滩坝内部碾压混凝

土粉煤灰掺量高达 $65.4\%$ ；棉花滩坝内部碾压混凝土采用42.5普硅水泥，粉煤灰掺量高达 $65\%$ ；百色坝和龙滩坝的外部碾压混凝土采用42.5中热水泥，粉煤灰掺量高达 $58\%$ 。美国上静水坝重力坝，碾压混凝土粉煤灰掺量达到 $71\%$ 。

对于碾压混凝土拱坝，国内的普定拱坝碾压混凝土42.5硅酸盐水泥，内部混凝土粉煤灰掺量高达 $65\%$ 、外部混凝土粉煤灰掺量为 $55\%$ ；石门子拱坝内部碾压混凝土采用42.5普硅水泥，粉煤灰掺量高达 $65\%$ ；甘肃龙首二级拱坝内部碾压混凝土采用42.5普硅水泥，粉煤灰掺量高达 $66\%$ ；白莲崖拱坝内部混凝土采用32.5普硅水泥，粉煤灰掺量达到 $60\%$ ，外部混凝土采用42.5普硅水泥，粉煤灰掺量也达到 $60\%$ 。国外则有部分碾压混凝土坝粉煤灰掺量达到甚至超过 $70\%$ ，如南非奈尔波尔特和乌勒维丹斯重力拱坝，碾压混凝土粉煤灰掺量达到 $70\%$ 。

对于常态混凝土重力坝，三峡大坝混凝土采用42.5中热水泥，粉煤灰掺量达到 $40\%$ ；大化坝混凝土采用普通矿渣水泥，粉煤灰掺量达到 $45.5\%$ ；鱼洞坝和大河口坝混凝土采用42.5硅酸盐水泥，粉煤灰掺量达到 $60.2\%$ ；过渡湾坝混凝土采用32.5磷渣水泥，粉煤灰掺量达到 $50\%$ 。日本的御部坝，混凝土粉煤灰掺量达到 $50\%$ 。

对于常态混凝土拱坝，国内近期已建或在建 $300\mathrm{m}$ 拱坝，如溪洛渡、锦屏I级、白鹤滩、乌东德等拱坝混凝土均采用42.5中热水泥，粉煤灰掺量达到 $35\%$ ；二滩和小湾拱坝混凝土粉煤灰掺量稍低，也达到 $30\%$ ；日本的长谷拱坝，混凝土粉煤灰掺量达到 $65\%$ ，美国的格兰峡拱坝，混凝土粉煤灰掺量也达到 $33.5\%$ 。
