Repository: BucketLiu/Building-code-question-answering

# building_code_data

## Contents

- Parsed code documents in Markdown format (after processing by CodeReader)
- `Alpaca_dataset.json` — QA pairs for LoRA fine-tuning (6,210 pairs)

## Data Sources

Six hydraulic building codes are included, covering concrete dams, earth-rockfill dams, and construction specifications. These files are used to build the vector knowledge base for retrieval and to fine-tune the language model.

File: building_code_data/Building_code_document_markdown/SL314-2018碾压混凝土坝设计规范_clean_text.md (part 2 of 2)
1.0.1	为规范碾压混凝土坝设计，使工程设计做到安全适用、质量保证、经济合理、技术先进，制定本标准。
<table><tr><td>工程名称</td><td>建成时间</td><td>坝型</td><td>标号</td><td>级配</td><td>水泥C/(kg/m3)</td><td>粉煤灰F/(kg/m3)</td><td>胶凝材料用量C+F/(kg/m3)</td><td>粉煤灰掺量F/(C+F)/%</td><td>用水量W/(kg/m3)</td><td>水胶比W/(C+F)</td></tr><tr><td>坑口</td><td>1986</td><td>重力坝</td><td>R90100</td><td>三</td><td>60</td><td>80</td><td>140</td><td>57</td><td>98</td><td>0.70</td></tr><tr><td>龙门滩</td><td>1989</td><td>重力坝</td><td>R90100</td><td>三</td><td>54</td><td>86</td><td>140</td><td>61</td><td>98</td><td>0.70</td></tr><tr><td>天生桥二级</td><td>1989</td><td>重力坝</td><td>R90100</td><td>三</td><td>55</td><td>85</td><td>140</td><td>61</td><td>83</td><td>0.59</td></tr><tr><td>铜街子</td><td>1990</td><td>重力坝</td><td>R90100</td><td>三</td><td>65</td><td>85</td><td>150</td><td>57</td><td>90</td><td>0.60</td></tr><tr><td>岩滩</td><td>1992</td><td>重力坝</td><td>R90150</td><td>三</td><td>55</td><td>104</td><td>159</td><td>65</td><td>90</td><td>0.57</td></tr><tr><td>荣地</td><td>1991</td><td>重力坝</td><td>R90100</td><td>三</td><td>67</td><td>110</td><td>177</td><td>62</td><td>99</td><td>0.56</td></tr><tr><td>大广坝</td><td>1993</td><td>重力坝</td><td>R90100</td><td>三</td><td>55</td><td>96</td><td>151</td><td>64</td><td>96</td><td>0.64</td></tr><tr><td>山仔</td><td>1994</td><td>重力坝</td><td>R90100</td><td>三</td><td>55</td><td>95</td><td>150</td><td>63</td><td>89</td><td>0.59</td></tr><tr><td>桃林口</td><td>1998</td><td>重力坝</td><td>R90150</td><td>三</td><td>70</td><td>85</td><td>155</td><td>55</td><td>75</td><td>0.48</td></tr><tr><td>石板水</td><td>1998</td><td>重力坝</td><td>R90150</td><td>三</td><td>60</td><td>90</td><td>150</td><td>60</td><td>103.5</td><td>0.69</td></tr><tr><td rowspan="2">普定</td><td rowspan="2">1993</td><td rowspan="2">拱坝</td><td>R90150</td><td>三</td><td>54</td><td>99</td><td>153</td><td>65</td><td>84</td><td>0.55</td></tr><tr><td>R90200</td><td>二</td><td>85</td><td>103</td><td>188</td><td>55</td><td>94</td><td>0.50</td></tr><tr><td rowspan="2">温泉堡</td><td rowspan="2">1995</td><td rowspan="2">拱坝</td><td>R90150</td><td>三</td><td>69</td><td>96</td><td>165</td><td>58</td><td>91</td><td>0.55</td></tr><tr><td>R90200</td><td>二</td><td>110</td><td>84</td><td>194</td><td>43</td><td>107</td><td>0.55</td></tr><tr><td rowspan="2">双溪</td><td rowspan="2">1997</td><td rowspan="2">重力坝</td><td>R180 100</td><td>三</td><td>55</td><td>105</td><td>160</td><td>66</td><td>95</td><td>0.59</td></tr><tr><td>R180 200</td><td>二</td><td>90</td><td>110</td><td>200</td><td>55</td><td>105</td><td>0.52</td></tr><tr><td rowspan="2">高坝洲</td><td rowspan="2">1999</td><td rowspan="2">重力坝</td><td>R90 150</td><td>三</td><td>88</td><td>88</td><td>176</td><td>50</td><td>91</td><td>0.52</td></tr><tr><td>R90 200</td><td>二</td><td>125</td><td>102</td><td>227</td><td>45</td><td>109</td><td>0.48</td></tr><tr><td rowspan="3">江垭</td><td rowspan="3">1999</td><td rowspan="3">重力坝</td><td>R90 150</td><td>三</td><td>64</td><td>96</td><td>160</td><td>60</td><td>93</td><td>0.58</td></tr><tr><td>R90 100</td><td>三</td><td>46</td><td>107</td><td>153</td><td>70</td><td>93</td><td>0.61</td></tr><tr><td>R90 200</td><td>二</td><td>87</td><td>107</td><td>194</td><td>55</td><td>103</td><td>0.53</td></tr><tr><td rowspan="2">汾河二库</td><td rowspan="2">2000</td><td rowspan="2">重力坝</td><td>R90 100</td><td>三</td><td>57</td><td>93</td><td>150</td><td>62</td><td>90</td><td>0.60</td></tr><tr><td>R90 200</td><td>二</td><td>127</td><td>84</td><td>211</td><td>40</td><td>95</td><td>0.45</td></tr><tr><td rowspan="2">石门子</td><td rowspan="2">2001</td><td rowspan="2">拱坝</td><td>C90 15</td><td>三</td><td>56</td><td>104</td><td>160</td><td>65</td><td>88</td><td>0.55</td></tr><tr><td>C90 20</td><td>二</td><td>86</td><td>104</td><td>190</td><td>55</td><td>95</td><td>0.50</td></tr><tr><td rowspan="3">棉花滩</td><td rowspan="3">2001</td><td rowspan="3">重力坝</td><td>R180 150</td><td>三</td><td>51</td><td>96</td><td>147</td><td>65</td><td>88</td><td>0.60</td></tr><tr><td>R180 100</td><td>三</td><td>48</td><td>88</td><td>136</td><td>65</td><td>88</td><td>0.65</td></tr><tr><td>R180 200</td><td>二</td><td>90</td><td>110</td><td>200</td><td>55</td><td>100</td><td>0.50</td></tr><tr><td rowspan="2">山口三级</td><td rowspan="2">2001</td><td rowspan="2">重力坝</td><td>R90100</td><td>三</td><td>63</td><td>80</td><td>143</td><td>56</td><td>85.5</td><td>0.60</td></tr><tr><td>R90200</td><td>二</td><td>105</td><td>86</td><td>191</td><td>45</td><td>95</td><td>0.50</td></tr><tr><td rowspan="2">大朝山</td><td rowspan="2">2002</td><td rowspan="2">重力坝</td><td>R90150</td><td>三</td><td>67</td><td>101(PT)</td><td>168</td><td>60</td><td>84</td><td>0.50</td></tr><tr><td>R90200</td><td>二</td><td>94</td><td>94(PT)</td><td>188</td><td>50</td><td>94</td><td>0.50</td></tr><tr><td rowspan="2">龙首</td><td rowspan="2">2002</td><td rowspan="2">拱坝</td><td>R90200</td><td>三</td><td>60</td><td>117</td><td>177</td><td>66</td><td>85</td><td>0.48</td></tr><tr><td>R90200</td><td>二</td><td>100</td><td>111</td><td>211</td><td>53</td><td>91</td><td>0.43</td></tr><tr><td rowspan="2">沙牌</td><td rowspan="2">2003</td><td rowspan="2">拱坝</td><td>R90200</td><td>三</td><td>93</td><td>93</td><td>186</td><td>50</td><td>93</td><td>0.50</td></tr><tr><td>R90200</td><td>二</td><td>115</td><td>77</td><td>192</td><td>40</td><td>102</td><td>0.53</td></tr><tr><td rowspan="2">蔺河口</td><td rowspan="2">2004</td><td rowspan="2">拱坝</td><td>C9020</td><td>三</td><td>66</td><td>106</td><td>172</td><td>62</td><td>81</td><td>0.47</td></tr><tr><td>C9020</td><td>二</td><td>74</td><td>111</td><td>185</td><td>60</td><td>87</td><td>0.47</td></tr><tr><td rowspan="2">招徕河</td><td rowspan="2">2005</td><td rowspan="2">拱坝</td><td>C9020</td><td>三</td><td>70</td><td>86</td><td>156</td><td>55</td><td>75</td><td>0.48</td></tr><tr><td>C9020</td><td>二</td><td>88</td><td>88</td><td>176</td><td>50</td><td>85</td><td>0.48</td></tr><tr><td rowspan="2">索风营</td><td rowspan="2">2006</td><td rowspan="2">重力坝</td><td>C9015</td><td>三</td><td>64</td><td>96</td><td>160</td><td>60</td><td>88</td><td>0.55</td></tr><tr><td>C9020</td><td>二</td><td>94</td><td>94</td><td>188</td><td>50</td><td>94</td><td>0.50</td></tr><tr><td rowspan="2">百色</td><td rowspan="2">2006</td><td rowspan="2">重力坝</td><td>C180 15</td><td>三</td><td>59</td><td>101</td><td>160</td><td>63</td><td>96</td><td>0.60</td></tr><tr><td>C180 20</td><td>二</td><td>91</td><td>125</td><td>216</td><td>58</td><td>108</td><td>0.50</td></tr><tr><td rowspan="2">大花水</td><td rowspan="2">2006</td><td rowspan="2">拱坝</td><td>C90 20</td><td>三</td><td>85</td><td>85</td><td>170</td><td>50</td><td>85</td><td>0.50</td></tr><tr><td>C90 20</td><td>二</td><td>95</td><td>95</td><td>190</td><td>50</td><td>95</td><td>0.50</td></tr><tr><td rowspan="3">玄庙观</td><td rowspan="3">2006</td><td rowspan="3">拱坝</td><td>C90 20</td><td>三</td><td>95</td><td>95</td><td>190</td><td>50</td><td>95</td><td>0.50</td></tr><tr><td>C90 15</td><td>三</td><td>79</td><td>96</td><td>175</td><td>55</td><td>96</td><td>0.55</td></tr><tr><td>C90 20</td><td>二</td><td>108</td><td>108</td><td>216</td><td>50</td><td>108</td><td>0.50</td></tr><tr><td rowspan="2">麒麟观</td><td rowspan="2">2006</td><td rowspan="2">拱坝</td><td>C90 20</td><td>三</td><td>76.5</td><td>93.5</td><td>170</td><td>55</td><td>85</td><td>0.50</td></tr><tr><td>C90 20</td><td>二</td><td>92.7</td><td>92.7</td><td>185.4</td><td>50</td><td>89</td><td>0.48</td></tr><tr><td rowspan="4">龙滩</td><td rowspan="4">2009</td><td rowspan="4">重力坝</td><td>C90 25</td><td>三</td><td>90</td><td>110</td><td>200</td><td>55</td><td>84</td><td>0.42</td></tr><tr><td>C90 20</td><td>三</td><td>75</td><td>105</td><td>180</td><td>58</td><td>83</td><td>0.46</td></tr><tr><td>C90 15</td><td>三</td><td>55</td><td>105</td><td>160</td><td>66</td><td>82</td><td>0.51</td></tr><tr><td>C90 25</td><td>二</td><td>100</td><td>140</td><td>240</td><td>58.3</td><td>100</td><td>0.42</td></tr><tr><td rowspan="2">光照</td><td rowspan="2">2009</td><td rowspan="2">重力坝</td><td>C90 20</td><td>三</td><td>71</td><td>87</td><td>158</td><td>55</td><td>76</td><td>0.48</td></tr><tr><td>C90 20</td><td>二</td><td>105</td><td>86</td><td>191</td><td>45</td><td>86</td><td>0.45</td></tr><tr><td rowspan="2">景洪</td><td rowspan="2">2009</td><td rowspan="2">重力坝</td><td>C9015</td><td>三</td><td>60</td><td>90</td><td>150</td><td>60</td><td>75</td><td>0.50</td></tr><tr><td>C9020</td><td>二</td><td>93</td><td>93</td><td>186</td><td>50</td><td>84</td><td>0.45</td></tr><tr><td rowspan="2">彭水</td><td rowspan="2">2009</td><td rowspan="2">重力坝</td><td>C9015</td><td>三</td><td>64</td><td>96</td><td>160</td><td>60</td><td>88</td><td>0.55</td></tr><tr><td>C9020</td><td>二</td><td>81</td><td>121</td><td>202</td><td>60</td><td>101</td><td>0.50</td></tr><tr><td rowspan="2">喀腊塑克</td><td rowspan="2">2009</td><td rowspan="2">重力坝</td><td>R180150</td><td>三</td><td>61</td><td>100</td><td>161</td><td>62</td><td>90</td><td>0.56</td></tr><tr><td>R180200</td><td>二</td><td>131</td><td>87</td><td>218</td><td>40</td><td>98</td><td>0.45</td></tr><tr><td rowspan="2">白莲崖</td><td rowspan="2">2009</td><td rowspan="2">拱坝</td><td>C9020</td><td>三</td><td>89</td><td>109</td><td>198</td><td>55</td><td>89</td><td>0.45</td></tr><tr><td>C9020</td><td>二</td><td>105</td><td>129</td><td>234</td><td>55</td><td>105</td><td>0.45</td></tr><tr><td rowspan="3">金安桥</td><td rowspan="3">2010</td><td rowspan="3">重力坝</td><td>C9020</td><td>三</td><td>76</td><td>115</td><td>191</td><td>60</td><td>90</td><td>0.47</td></tr><tr><td>C9015</td><td>三</td><td>63</td><td>107</td><td>170</td><td>63</td><td>90</td><td>0.53</td></tr><tr><td>C9020</td><td>二</td><td>96</td><td>117</td><td>213</td><td>55</td><td>100</td><td>0.47</td></tr><tr><td rowspan="2">思林</td><td rowspan="2">2010</td><td rowspan="2">重力坝</td><td>C9015</td><td>三</td><td>66</td><td>100</td><td>166</td><td>60</td><td>83</td><td>0.50</td></tr><tr><td>C9020</td><td>二</td><td>89</td><td>109</td><td>198</td><td>55</td><td>95</td><td>0.48</td></tr><tr><td rowspan="2">天花板</td><td rowspan="2">2010</td><td rowspan="2">拱坝</td><td>C18020</td><td>三</td><td>57</td><td>105</td><td>162</td><td>65</td><td>75</td><td>0.46</td></tr><tr><td>C18020</td><td>二</td><td>82</td><td>100</td><td>182</td><td>55</td><td>85</td><td>0.47</td></tr><tr><td rowspan="2">武都</td><td rowspan="2">2011</td><td rowspan="2">重力坝</td><td>C180 15</td><td>三</td><td>61</td><td>92</td><td>153</td><td>60</td><td>84</td><td>0.55</td></tr><tr><td>C180 20</td><td>二</td><td>93</td><td>93</td><td>186</td><td>50</td><td>93</td><td>0.50</td></tr><tr><td rowspan="2">黄花寨</td><td rowspan="2">2011</td><td rowspan="2">拱坝</td><td>C90 20</td><td>三</td><td>52</td><td>96</td><td>148</td><td>65</td><td>83</td><td>0.56</td></tr><tr><td>C90 20</td><td>二</td><td>95</td><td>63</td><td>158</td><td>40</td><td>95</td><td>0.60</td></tr><tr><td rowspan="2">功果桥</td><td rowspan="2">2012</td><td rowspan="2">重力坝</td><td>C180 15</td><td>三</td><td>66</td><td>99</td><td>165</td><td>60</td><td>89</td><td>0.54</td></tr><tr><td>C180 20</td><td>二</td><td>100</td><td>100</td><td>200</td><td>50</td><td>100</td><td>0.50</td></tr><tr><td rowspan="2">官地</td><td rowspan="2">2013</td><td rowspan="2">重力坝</td><td>C180 20</td><td>三</td><td>72</td><td>88</td><td>160</td><td>55</td><td>83</td><td>0.52</td></tr><tr><td>C90 20</td><td>二</td><td>80</td><td>98</td><td>178</td><td>55</td><td>93</td><td>0.52</td></tr><tr><td rowspan="3">龙开口</td><td rowspan="3">2013</td><td rowspan="3">重力坝</td><td>C90 20</td><td>三</td><td>76</td><td>115</td><td>191</td><td>60</td><td>86</td><td>0.45</td></tr><tr><td>C90 15</td><td>三</td><td>69</td><td>103</td><td>172</td><td>60</td><td>86</td><td>0.50</td></tr><tr><td>C90 20</td><td>二</td><td>97</td><td>119</td><td>216</td><td>55</td><td>97</td><td>0.45</td></tr><tr><td rowspan="2">亭子口</td><td rowspan="2">2014</td><td rowspan="2">重力坝</td><td>C90 15</td><td>三</td><td>60</td><td>90</td><td>150</td><td>60</td><td>75</td><td>0.50</td></tr><tr><td>C90 20</td><td>二</td><td>82</td><td>82</td><td>164</td><td>50</td><td>82</td><td>0.50</td></tr><tr><td rowspan="3">观音岩</td><td rowspan="3">2015</td><td rowspan="3">重力坝</td><td>C90 20</td><td>三</td><td>55</td><td>103</td><td>158</td><td>65</td><td>79</td><td>0.50</td></tr><tr><td>C90 15</td><td>三</td><td>48</td><td>88</td><td>136</td><td>65</td><td>79</td><td>0.58</td></tr><tr><td>C90 20</td><td>二</td><td>74</td><td>110</td><td>184</td><td>60</td><td>92</td><td>0.50</td></tr></table>

定“总胶凝材料用量不宜低于 $140\mathrm{kg} / \mathrm{m}^3$ ”。对于低坝，在经过试验论证后，其内部碾压混凝土也可采用较低的胶凝材料用量。

目前，我国碾压混凝土坝在上游面普遍采用二级配碾压混凝土防渗，属外部碾压混凝土。表9统计了国内已建的部分碾压混凝土坝的混凝土配合比，二级配碾压混凝土的掺合料掺量通常为 $40\% \sim 60\%$ ，绝大部分不超过 $55\%$ ，因此，规定在外部碾压混凝土中掺合料“宜小于总胶凝材料的 $55\%$ ”，但外部碾压混凝土的掺合料掺量需根据坝址的气候条件、水泥性质、粉煤灰等级、采用的具体部位等因素综合确定。

内部碾压混凝土主要指除上游面防渗层、基础垫层以及表层有抗冻、抗侵蚀等要求之外的大坝碾压混凝土。国内大坝内部碾压混凝土掺合料多数为 $50\% \sim 65\%$ 。考虑到碾压混凝土的耐久性并结合工程实践，规定内部碾压混凝土中掺合料一般小于总胶凝材料的 $65\%$ 。
6.0.5	主要考虑碾压混凝土的抗渗、抗冻等耐久性要求，对碾压混凝土的最大水胶比进行规定。根据表9，碾压混凝土的水胶比一般为 $0.42 \sim 0.65$ ，同时参照SL319、SL282的有关规定，对碾压混凝土最大水胶比作出了规定。
6.0.7	为了达到减小碾压混凝土中的用水量、延缓凝结时间、增加和易性、改善碾压混凝土性能等目的，掺用的外加剂常为凝凝减水剂，国内常用的缓凝减水剂见表10。有抗冻要求时，一般掺入引气剂，国内常用的引气剂见表11。


表 10 国内常用的缓凝减水剂


<table><tr><td colspan="2">名 称</td><td>掺量/%</td><td>主要技术性能</td></tr><tr><td rowspan="2">缓凝减水剂</td><td>MNC-HJ(粉体)</td><td>0.4</td><td>凝结时间延缓2~7h</td></tr><tr><td>RHF-4(粉体)</td><td>1.5</td><td>减水率10%左右,初、终凝时间可延缓8h左右,节约水泥10%左右</td></tr><tr><td rowspan="5">缓凝减水剂</td><td>KW(粉体)</td><td>1.0</td><td>减水率10%左右,初、终凝时间可延缓4~8h</td></tr><tr><td>TG(粉体)</td><td>0.05~0.15</td><td>减水率8%~10%,初、终凝时间可延缓3h以上,节约水泥10%~15%</td></tr><tr><td>HN-1(粉体)</td><td>2.0~3.0</td><td>减水率8%~12%,凝结时间延缓3~5h</td></tr><tr><td>SJH(液体)</td><td>0.1~0.3</td><td>减水率10%左右,凝结时间延缓3~6h</td></tr><tr><td>HN-2(液体)</td><td>0.2~0.3</td><td>减水率8%~12%,凝结时间延缓3~5h</td></tr><tr><td rowspan="6">缓凝高效减水剂</td><td>JN-3(液体)</td><td>1.0~1.5</td><td>减水率20%~30%,凝结时间延缓3~15h</td></tr><tr><td>JN-3(粉体)</td><td>0.3~0.5</td><td>减水率20%~30%,凝结时间延缓3~15h</td></tr><tr><td>AS-3(粉体)</td><td>0.3~0.5</td><td>减水率15%,凝结时间延缓2~3h</td></tr><tr><td>UNF-3A(粉体)</td><td>0.75~1.25</td><td>减水率不小于15%,初、终凝时间延缓大于2h</td></tr><tr><td>M117-6(液体)</td><td>1.5</td><td>减水率10%~15%,缓凝时间可根据要求调整到6~18h</td></tr><tr><td>NOF-2(粉体)</td><td>0.5~1.0</td><td>减水率15%~20%,初、终凝时间延缓3~5h</td></tr><tr><td rowspan="5">缓凝高效减水剂</td><td>NOF-2(液体)</td><td>1.0~1.5</td><td>减水率15%~20%,初、终凝时间延缓3~5h</td></tr><tr><td>JZB-3(液体)</td><td>0.5~1.5</td><td>减水率12%~20%,初、终凝时间分别延缓3~6h和2~8h</td></tr><tr><td>JBN-8(液体)</td><td>0.5~1.5</td><td>减水率14%~20%,凝结时间延缓2~4h</td></tr><tr><td>SW-1(粉体)</td><td>0.4~0.8</td><td>减水率18%~22%,凝结时间延缓2~4h</td></tr><tr><td>KR-FDN-1(液体)</td><td>1.0~2.0</td><td>减水率14%~25%,凝结时间延缓2~5h</td></tr><tr><td colspan="4">注:掺量为减水剂占水泥用量的质量分数。</td></tr></table>


表 11 国内常用的引气剂


<table><tr><td>名 称</td><td>掺量/%</td><td>主要技术性能</td></tr><tr><td>SJ-1引气剂(液体)</td><td>0.07~0.20</td><td>含气量:5.2%,相对耐久性指标:200次冻融循环,动弹性模量保留值98%</td></tr><tr><td>MPAE引气剂(粉体)</td><td>0.4~0.8</td><td>含气量:3.5%~6.0%</td></tr><tr><td>DH9(膏体)</td><td>0.01</td><td>含气量:4.0%~6.0%</td></tr><tr><td>JGA引气剂(膏体)</td><td>0.01~0.05</td><td>含气量:3.0%~5.0%</td></tr><tr><td>SW6引气剂(膏体)</td><td>0.005~0.01</td><td></td></tr><tr><td>AEA引气剂(液体)</td><td>0.05~0.20</td><td>含气量:4.0%~8.0%</td></tr><tr><td>JM-2000(液体)</td><td>0.015~0.03★</td><td>含气量:3.0%~8.0%</td></tr><tr><td>JM-2000(粉体)</td><td>0.015~0.05★</td><td>含气量:3.0%~8.0%</td></tr><tr><td>PC-2(粉体)</td><td>0.005~0.01</td><td>含气量:3.0%~7.0%</td></tr><tr><td>PC-2Y(膏体)</td><td>0.01~0.03</td><td></td></tr><tr><td>GK-9A(粉体)</td><td>0.00005</td><td></td></tr><tr><td>AE-G(粉体)</td><td>0.005~0.01</td><td>含气量:3.0%~7.0%</td></tr><tr><td>ZB-1G(粉体)</td><td>0.00004~0.00015*</td><td>含气量:5.0%以上</td></tr><tr><td colspan="3">注:1.掺量为引气剂占水泥用量的质量分数。2.★表示掺量为引气剂占整个胶凝材料的质量分数。</td></tr></table>
6.0.8	本条强调高坝碾压混凝土性能通过试验确定。碾压混凝土重度因级配不同而不同，其重度一般按选定的配合比试验确定。弹性模量、极限拉伸值等受骨料品质和级配、混凝土强度和龄期、掺合料（如粉煤灰）及外加剂等影响较大，由于混凝土弹性模量对坝体应力影响很大，极限拉伸值对坝体混凝土的抗裂性能影响也很大，故一般通过试验确定。坝体应力也受到混凝土徐变的影响，徐变使坝体应力有相当大的松弛，必须考虑其影响。

混凝土温度控制与混凝土力学、热学性能密切相关，混凝土变形性能对温控防裂也有较大影响。需重视混凝土材料变形性能的研究，从混凝土材料方面考虑混凝土的防裂问题，如提高混凝土极限拉伸值、选择热膨胀系数低的骨料，以及利用混凝土自生体积变形补偿温度收缩等。
6.0.9	为便于快速施工，避免因采用多种强度等级的混凝土而造成施工混乱，坝体内部碾压混凝土一般采用一种强度等级。高坝可根据坝体内部应力情况对内部碾压混凝土按不同高程或部位进行分区。
6.0.11	碾压混凝土施工仓面宽度太窄，不利于卸料、平仓及碾压等施工作业，大坝材料分区设计需充分考虑施工要求。
6.0.12	碾压混凝土坝的基础垫层在河床部位常采用常态混凝土，在岸坡部位一般采用变态混凝土。

碾压混凝土坝河床部位常态混凝土垫层在达到找平目的以满

足碾压作业的前提下不宜太厚，这对大坝温度控制及尽快转入碾压混凝土施工、加快施工进度是比较有利的。有时需要采用垫层混凝土作为盖重，对下部基岩进行灌浆等工作时，垫层厚度可适当加厚，如龙滩、官地等工程采用厚 $2.0\mathrm{m}$ 垫层，光照、洪口、招徕河、白莲崖等工程采用厚 $1.5\mathrm{m}$ 垫层，大多数工程采用厚 $1.0\mathrm{m}$ 垫层。目前，在工程实践中也有采用机拌变态混凝土作为河床部位大坝基础垫层，如丰满水电站重建工程采用了机拌变态混凝土垫层，使垫层与上部碾压混凝土的材料性能更为接近，应用效果良好。

在岸坡部位采用变态混凝土基础垫层，施工较方便，其初凝时间易与坝体碾压混凝土协调，且易使变态混凝土区域与碾压混凝土区域良好过渡结合，但厚度不宜太厚，一般不宜大于 $1.0\mathrm{m}$ 。
6.0.13	变态混凝土在碾压混凝土坝的上、下游坝面模板，廊道等孔洞周围，大坝岸坡基础垫层，止水片，管道，布设钢筋区等部位已得到广泛应用，并取得了良好的效果。变态混凝土较好地解决了异种混凝土之间的结合问题，进一步发挥了碾压混凝土快速施工的特点。变态混凝土净浆加入量一般采用 $4\% \sim 6\%$ （体积比)，考虑到高坝的重要性及保障变态混凝土的性能，高坝的变态混凝土配合比或加浆量一般通过试验确定。
7.0.1	自原标准发布实施以来，我国已建的碾压混凝土拱坝有20多座，坝高超过百米的有10多座，在建设碾压混凝土拱坝方面积累了较丰富的实践经验，故将原标准的7.0.1条和7.0.2条合并编写，碾压混凝土重力坝和拱坝高、中坝的温度控制设计方法可分别参照SL319及SL282的规定执行。

碾压混凝土重力坝温度控制特点是：水泥用量少，粉煤灰等掺合料掺量高，降低了混凝土的发热量，且发热过程较慢；坝体一般不设置纵缝，横缝不形成暴露面，主要靠层面散热，散热过程大大延长。温度控制设计需根据材料性能、结构尺寸、气候条件、铺筑层厚、连续升程及间歇方式，并结合温控措施等进行研究，合理安排施工时段，简化温度控制方式。高坝由于其重要性、混凝土温控防裂难度较大、影响因素多等，除采用常规的差分法分析温度场，影响线法分析温度应力外，一般采用有限元法分析温度场和温度应力。对于中坝，采用差分法和影响线法分析通常可满足工程要求。

碾压混凝土拱坝在坝体布置、体形选择和应力稳定计算方法方面同常态混凝土拱坝基本相同，但在温度荷载、坝体分缝方面同常态混凝土拱坝有较大不同。碾压混凝土拱坝需重点研究水化热过程对坝体应力的影响。由于碾压混凝土拱坝通常采用全断面通仓碾压，在碾压后已成拱，横缝（或诱导缝）分缝间距较大，施工期碾压混凝土水化热温升所产生的温度应力因坝体温降过程较长将长期影响拱坝的应力状态，温控措施的实施使得坝内各处温度均不相同，残余的温度应力不同。碾压混凝土拱坝一般不进行封拱灌浆前的通水冷却，封拱灌浆时坝体温度常常高于坝体多年平均温度，若按常态混凝土拱坝以坝体多年平均温度为温度荷载的计算起点，将低估温降荷载。拱坝拉应力中温度应力占较大

比重，因此，碾压混凝土拱坝的高、中坝一般采用三维有限元法进行坝体温度控制设计。已建成的碾压混凝土拱坝的高、中坝均采用了三维有限元法对坝体进行了应力分析和温度控制设计。
7.0.2	碾压混凝土坝的基础容许温差涉及坝址区的气候条件、碾压混凝土的抗裂性能和热学性能及变形性能、浇筑块的高长比、基岩变形模量等因素，其中抗裂性能主要包括极限拉伸值及抗拉强度，变形性能主要包括弹性模量、徐变、自生体积变形、干缩变形和温度变形等，热学性能包括绝热温升、比热、导热系数、导温系数、线膨胀系数等。

碾压混凝土坝（主要是高、中坝）坝内温度降至坝体（准）稳定温度场所需时间很长，尤其后期温降很慢，其产生的温度应力因徐变的作用也会有所减小。但碾压混凝土由于胶凝材料用量较少、灰浆率少，其极限拉伸值一般比常态混凝土低，这是较不利的方面。表12为部分工程碾压混凝土的极限拉伸值。


表 12 部分工程碾压混凝土的极限拉伸值


<table><tr><td>工程名称</td><td>标号或等级</td><td>水泥用量 /(kg/m3)</td><td>胶凝材料用量 /(kg/m3)</td><td>水胶比</td><td>极限拉伸值 /10-4</td></tr><tr><td>坑口</td><td>R90100</td><td>60</td><td>140</td><td>0.70</td><td>0.68</td></tr><tr><td>天生桥二级</td><td>R90100</td><td>55</td><td>140</td><td>0.59</td><td>0.72</td></tr><tr><td>铜街子</td><td>R90100</td><td>65</td><td>150</td><td>0.60</td><td>0.70</td></tr><tr><td>岩滩</td><td>R90150</td><td>55</td><td>159</td><td>0.57</td><td>0.70</td></tr><tr><td>高坝洲</td><td>R90150</td><td>88</td><td>176</td><td>0.52</td><td>0.65</td></tr><tr><td rowspan="2">江垭</td><td>R90100</td><td>46</td><td>153</td><td>0.61</td><td>0.77</td></tr><tr><td>R90200</td><td>87</td><td>194</td><td>0.53</td><td>0.86</td></tr><tr><td rowspan="2">大朝山</td><td>R90150</td><td>67</td><td>168</td><td>0.50</td><td>0.74</td></tr><tr><td>R90200</td><td>94</td><td>188</td><td>0.50</td><td>0.86</td></tr><tr><td rowspan="3">棉花滩</td><td>R180150</td><td>51</td><td>147</td><td>0.60</td><td>0.73</td></tr><tr><td>R180100</td><td>48</td><td>136</td><td>0.65</td><td>0.72</td></tr><tr><td>R180200</td><td>90</td><td>200</td><td>0.50</td><td>0.75</td></tr><tr><td rowspan="2">龙滩</td><td>C9025</td><td>90</td><td>200</td><td>0.42</td><td>0.91</td></tr><tr><td>C9020</td><td>75</td><td>180</td><td>0.46</td><td>0.87</td></tr><tr><td>景洪</td><td>C9015</td><td>60</td><td>150</td><td>0.50</td><td>0.79</td></tr><tr><td rowspan="2">金安桥</td><td>C9015</td><td>63</td><td>170</td><td>0.53</td><td>0.72</td></tr><tr><td>C9020</td><td>76</td><td>191</td><td>0.47</td><td>0.87</td></tr><tr><td rowspan="2">喀腊塑克</td><td>R180200</td><td>131</td><td>218</td><td>0.45</td><td>0.78~1.08</td></tr><tr><td>R180150</td><td>61</td><td>161</td><td>0.56</td><td>0.72~0.91</td></tr><tr><td rowspan="2">普定</td><td>R90150</td><td>54</td><td>153</td><td>0.55</td><td>0.72</td></tr><tr><td>R90200</td><td>85</td><td>188</td><td>0.50</td><td>0.81</td></tr><tr><td rowspan="2">龙首</td><td>R90200</td><td>60</td><td>177</td><td>0.48</td><td>0.78</td></tr><tr><td>R90200 (二级配)</td><td>100</td><td>211</td><td>0.43</td><td>0.87</td></tr><tr><td>大花水</td><td>C9020</td><td>85</td><td>170</td><td>0.50</td><td>0.86</td></tr></table>

综上所述，由于基础容许温差的涉及因素多，且碾压混凝土具有与常态混凝土不同的特点，各工程的具体条件也很不一样，鉴于基础容许温差是控制混凝土发生深层裂缝的重要指标，故碾压混凝土高、中坝的基础容许温差值需根据工程的具体条件经温度控制设计后确定。国内部分碾压混凝土坝设计的基础容许温差控制标准见表13。


表 13 国内部分碾压混凝土坝的基础容许温差值


<table><tr><td rowspan="3">工程名称</td><td rowspan="3">地理位置</td><td rowspan="3">坝高/m</td><td rowspan="3">浇筑块长边长度l/m</td><td colspan="2">距基础面高度h</td></tr><tr><td>0~0.2l</td><td>0.2l~0.4l</td></tr><tr><td colspan="2">容许温差值/℃</td></tr><tr><td>龙滩</td><td>广西天峨县</td><td>216.5</td><td>&gt;70</td><td>16</td><td>19</td></tr><tr><td>光照</td><td>贵州关岭县</td><td>200.5</td><td>&gt;70</td><td>16</td><td>18</td></tr><tr><td rowspan="3">官地</td><td rowspan="3">四川西昌市</td><td rowspan="3">168.0</td><td>&lt;30</td><td>15</td><td>16</td></tr><tr><td>30~70</td><td>14</td><td>16</td></tr><tr><td>&gt;70</td><td>12</td><td>14</td></tr><tr><td rowspan="3">金安桥</td><td rowspan="3">云南丽江市</td><td rowspan="3">160</td><td>&lt;30</td><td>15</td><td>17</td></tr><tr><td>30~70</td><td>13.5</td><td>15</td></tr><tr><td>&gt;70</td><td>12</td><td>13.5</td></tr><tr><td rowspan="3">观音岩</td><td rowspan="3">云南丽江市</td><td rowspan="3">159</td><td>&lt;30</td><td>18</td><td>19</td></tr><tr><td>30~70</td><td>14.5</td><td>16.5</td></tr><tr><td>&gt;70</td><td>13</td><td>14.5</td></tr><tr><td>江垭</td><td>湖南慈利县</td><td>131</td><td>&gt;70</td><td>13</td><td>15</td></tr><tr><td>喀腊塑克</td><td>新疆阿勒泰市</td><td>121.5</td><td>&gt;70</td><td>17</td><td>19</td></tr><tr><td>思林</td><td>贵州思南市</td><td>117</td><td></td><td>16</td><td>18</td></tr><tr><td rowspan="3">龙开口</td><td rowspan="3">云南大理市</td><td rowspan="3">116</td><td>&lt;30</td><td>15</td><td>17</td></tr><tr><td>30~70</td><td>13</td><td>15</td></tr><tr><td>&gt;70</td><td>12</td><td>13.5</td></tr><tr><td>棉花滩</td><td>福建永定县</td><td>113</td><td>&gt;70</td><td>16</td><td>19</td></tr><tr><td>大朝山</td><td>云南云县</td><td>111</td><td>&gt;70</td><td>16</td><td>19</td></tr><tr><td rowspan="2">功果桥</td><td rowspan="2">云南云龙县</td><td rowspan="2">105</td><td>30.1~48.3</td><td>16</td><td>18</td></tr><tr><td>&gt;55.3</td><td>14.5</td><td>16.5</td></tr><tr><td>桃林口</td><td>河北秦皇岛市</td><td>74.5</td><td>&gt;70</td><td>16</td><td>19</td></tr><tr><td>高坝洲</td><td>湖北枝城市</td><td>57</td><td>&gt;30</td><td>14</td><td>16</td></tr><tr><td>大广坝</td><td>海南东方县</td><td>57</td><td>&gt;30</td><td>15</td><td>17</td></tr><tr><td>坑口</td><td>福建大田县</td><td>56.3</td><td>&gt;30</td><td>12</td><td>14</td></tr><tr><td rowspan="3">三里坪</td><td rowspan="3">湖北房县</td><td rowspan="3">141</td><td>&lt;30</td><td>15.5~18.0</td><td>17.0~19.0</td></tr><tr><td>30~70</td><td>12.0~14.5</td><td>14.5~16.5</td></tr><tr><td>&gt;70</td><td>10.0~12.0</td><td>12.0~14.5</td></tr><tr><td rowspan="2">天花板</td><td rowspan="2">云南昭通市</td><td rowspan="2">107</td><td>30~70</td><td>15</td><td>16</td></tr><tr><td>&gt;70</td><td>12</td><td>14</td></tr><tr><td>白莲崖</td><td>安徽霍山市</td><td>104.6</td><td></td><td>16</td><td>19</td></tr></table>

由于碾压混凝土采用全断面通仓碾压且一般不设纵缝，坝体浇筑块断面尺寸较大，在长间隙期部位，尤其是在严寒和寒冷地区，上下层新老混凝土的温差所引起的温度应力往往较大，对此应予以重视。

碾压混凝土的水化热放热过程较缓慢，碾压混凝土浇筑后达到最高温度的时间较迟，降温过程也将延续很长时间，坝体内部碾压混凝土将长期处于较高的温度状态，当施工后冬季来临时或遇寒潮气温骤降时，外部混凝土冷却，容易形成较大的内外温差，因此，防止环境温度变化和内外温差过大产生的表面裂缝是碾压混凝土坝防裂的一个重要问题。

碾压混凝土裂缝大多数是表面裂缝，在一定条件下表面裂缝可发展为深层裂缝，甚至为贯穿性裂缝，因此加强混凝土表面保护至关重要。由于碾压混凝土早期强度低，气温骤降是引起碾压混凝土表面裂缝的最不利因素之一，冬季内外温差过大也是引起混凝土表面裂缝的原因之一，因此，需重视气温骤降期间及冬季碾压混凝土的保温设计。在严寒和寒冷地区，开春季节寒潮频繁，当月不同旬之间温度相差较大，为避免引起坝面裂缝，一般按旬提出相应温控设计及措施。

本条提出对于碾压混凝土重力坝的高坝和碾压混凝土拱坝的高、中坝，其温度控制标准及防裂措施宜通过有限元仿真分析确定。

碾压混凝土重力坝一般不设置纵缝，浇筑块较长，且坝体内部温度降低很缓慢，当坝体温度降至（准）稳定温度时，坝体早已竣工，坝体应力为自重、水压力与温降等荷载作用的叠加。因此，在分析碾压混凝土重力坝高坝的温度应力时，建议模拟大坝施工过程，考虑温度、水压力和自重等作用，进行大坝仿真分析，由仿真分析成果确定温度控制标准。

碾压混凝土拱坝因分缝间距较大，一般无封拱前的通水冷却，封拱时坝体温度往往高于准稳定温度场，温度荷载大，随着坝体的降温将长期影响拱坝的应力状态，在拱坝上游坝肩、坝

踵、下游拱冠附近等部位拉应力往往较大，大坝的应力状态较复杂。因此，对碾压混凝土拱坝的高、中坝一般结合拱坝的分缝型式，对坝体的施工期和运行期进行全过程整体仿真分析，由仿真分析成果确定坝体应力和温度控制标准。此外，通过仿真分析研究确定蓄水时的坝体温度作为温度荷载的计算起点，避免对温降荷载估计不足使大坝更易产生裂缝的风险。
7.0.4	碾压混凝土的抗裂性能主要指标为极限拉伸值和抗拉强度，提高极限拉伸值、抗拉强度及降低碾压混凝土的弹性模量是防止大坝开裂的一项重要措施。

极限拉伸值是碾压混凝土抗裂性能的一个重要指标，而影响极限拉伸值的因素较多，主要有原材料的性质、配合比、施工质量等。碾压混凝土的极限拉伸值随龄期的增加而增加，总胶凝材料用量减少，极限拉伸值亦降低。

沙牌工程采用弹强比低的花岗岩人工骨料，指导水泥厂家调整水泥配方，提高 $\mathrm{C_4AF}$ （铁铝酸四钙）与 $\mathrm{C_2S}$ （硅酸二钙）含量、降低 $\mathrm{C_3S}$ （硅酸三钙）与 $\mathrm{C_3A}$ （铝酸三钙）含量，降低了水泥的脆性系数（水泥胶砂抗压强度与抗折强度比值），并通过掺用高效缓凝减水剂等措施，改善了碾压混凝土的变形性能，提高了抗裂性能，根据配合比试验成果， $\mathrm{R_{90}200}$ 碾压混凝土的极限拉伸值达到 $1.25\times 10^{-4}\sim 1.49\times 10^{-4}$ 。

碾压混凝土的抗裂性能除碾压混凝土的极限拉伸值外，其自生体积变形、收缩、徐变对其亦有影响，施工质量的影响更不能忽视。

普定工程在利用灰岩人工砂石骨料的混凝土热膨胀系数低的基础上，采用高效减水及强缓凝性的三复合外加剂，并外掺氧化镁（ $\mathrm{MgO}$ ），使碾压混凝土具有一定的微膨胀，提高了碾压混凝土的抗裂性能。

黄花寨工程碾压混凝土双曲拱坝，坝高 $108\mathrm{m}$ ，全坝采用氧化镁混凝土，将 $\mathrm{MgO}$ 熟料（半成品）在水泥厂与水泥熟料等进行共磨，利用其微膨胀性抵消部分温降收缩，未采用砂石骨料冷

却系统、埋设冷却水管，简化了温控措施，也取得了较好的温控防裂效果。
7.0.5	碾压混凝土的浇筑方式对坝体温度状态有一定的影响。当采用薄层连续碾压或升程高度较大时，碾压混凝土层面散热效果较小，坝内最高温度相应较高，但此浇筑方式能减少层面处理工作量，提高施工速度。当采用薄层碾压短间歇均匀上升或碾压升程高度较小时，可提高碾压混凝土层面的散热效果，降低碾压混凝土水化热温升和坝内最高温度，但此浇筑方式增加了层面处理工作量，降低了施工速度。因此，浇筑方式需根据坝体尺寸、仓面大小、浇筑温度、施工季节、施工进度要求、施工设备、采取的温控措施、温度控制分析来综合考虑确定。

7.0.6 低温季节是指多年月平均气温接近或低于多年年平均气温的月份。利用低温季节的有利时段（月平均气温 $0^{\circ}\mathrm{C}$ 以上、多年年平均气温以下的月份）浇筑碾压混凝土可简化温控措施，降低浇筑温度，从而降低坝体混凝土的最高温度，并可节约混凝土温控投资。
7.0.7	根据工程实践经验，本条说明了可采用的碾压混凝土温度控制的具体措施。

随着我国风冷技术在理论和实践方面不断取得进展，大型碾压坝工程大多采用对粗骨料进行二级风冷，并采取加片冰及冷水拌和等温控措施，以控制碾压混凝土出机口温度。如龙滩大坝混凝土预冷系统采用二级风冷粗骨料 $+$ 片冰 $+$ 补充冷水拌和的工艺措施，使拌和楼出机口混凝土平均温度控制在 $12^{\circ}C$ 以内。

对碾压混凝土坝而言，早期为了减少对施工的干扰，一般不采用在坝内埋设冷却水管来降低混凝土的温度，仅在一些围堰中采用，如三峡纵向围堰、大朝山上游拱围堰。但随着碾压混凝土筑坝技术的发展，已有很多工程在碾压混凝土坝体内埋设冷却水管以解决夏季或次高温季节碾压混凝土施工的温度控制问题，在碾压混凝土拱坝工程中应用尤为普遍，如沙牌、龙滩、光照、石门子、龙首、菏河口、三里坪、天花板、金安桥、官地、龙开

口、功果桥、观音岩等工程，并在实践中对冷却水管的管材及施工工艺进行了改进，均取得了较好的效果。

沙牌拱坝在夏季施工时段采用了外径 $32\mathrm{mm}$ 、管壁厚 $2\mathrm{mm}$ 、间距 $1.5\mathrm{m} \times 1.5\mathrm{m}$ （水平 $\times$ 竖直）的高强度聚乙烯冷却水管对坝体混凝土温度进行削峰。官地重力坝采用间距 $1.5\mathrm{m} \times 1.5\mathrm{m}$ （水平 $\times$ 竖直，基础约束区）、间距 $1.5\mathrm{m} \times 3\mathrm{m}$ （水平 $\times$ 竖直，非约束区）的HDPE塑料冷却水管。金安桥重力坝采用外径 $32\mathrm{mm}$ 内径 $28\mathrm{mm}$ 、导热系数 $\lambda \geqslant 1.0\mathrm{kJ / (m*h^{\circ}C)}$ 的HDPE塑料冷却水管。

高强度聚乙烯管与金属管相比，减少了大量接头，具有良好的弯曲性能，可在碾压层面上快速铺设，对施工作业干扰较小。虽然聚乙烯管的热传导性能较金属管差，但由于增大了管径，可通过降低冷却水管温度、增大冷却水流速等予以弥补。采用高强度聚乙烯冷却水管需保证管路接头的牢固，避免振动碾的激振力对管路接头的损坏；此外，还需注意避免汽车入仓直接碾压在管材上而引起的损坏。

7.0.8 坝基常态混凝土垫层处于基础强约束区，通常厚度仅为 $1\mathrm{m}$ 左右，浇筑后如长时间间歇，遇外界温度变化较大时，易产生裂缝，并可能发展为贯穿裂缝，需力求避免，并视工程的具体条件采取必要的温度控制和防裂措施。
7.0.10	工程实践经验表明加强坝面及仓面的保温与保湿，是防止碾压混凝土坝表面裂缝的有效措施。我国部分碾压混凝土坝产生了表面裂缝，产生表面裂缝的主要原因是气温骤降和干缩变形。为防止坝体发生表面裂缝，采取保温与保湿措施是很有效的，而用限制坝内最高温度来防止气温骤降产生的表面裂缝往往很难奏效。严寒、寒冷地区越冬层面及以下一定深度范围的坝体周围表面要加强保温。由于严寒、寒冷地区的开春季节寒潮频繁，当月不同旬之间温度相差较大，因此，要避免越冬层面的保温材料一次性揭开，对越冬层面保温材料的揭开方式要认真研究。
8.0.2	对原标准8.0.2条进行了修改，增加了SL725《水利水电工程安全监测设计规范》和SL601《混凝土坝安全监测技术规范》。

SL725—2016是水利部2016年发布执行的安全监测专业设计规范，监测对象涵盖了混凝土坝、土石坝、溢洪道、厂房、隧洞等各类水工建筑物。SL601—2013是一部包括设计、施工及运行各阶段混凝土坝安全监测工作较系统的专业规范。碾压混凝土坝安全监测设计需符合这两本规范的有关规定。

将原标准8.0.6条并入8.0.2条，并根据碾压混凝土坝的特点，提出部分监测项目的布置要求。

1 碾压层（缝）面是碾压混凝土坝防渗的薄弱环节，渗压计一般布置在碾压层（缝）上。目前大都在碾压混凝土坝上游面设置二级配碾压混凝土防渗层，而防渗层的防渗效果是碾压混凝土坝的监测重点，渗透压力监测点主要设置在防渗层内和坝体排水孔前后。例如：棉花滩水电站碾压混凝土重力坝，在2个高程上布置渗透压力监测点，各高程截面布置3支渗压计，其中1支布置在防渗层内，在坝体排水孔的上下游侧各布置1支；大花水水电站碾压混凝土双曲拱坝，在拱冠梁的2个高程上布置渗透压力监测点，各高程截面在上游二级配混凝土内布置3支渗压计。

2 碾压混凝土的水化温升较慢，降温过程较长，为了有效监测坝内温度场的变化及所产生的温度应力是否对大坝产生不利影响，设置坝体温度监测是必要的。

根据碾压混凝土筑坝技术的特点，为了加强坝内施工期的温度监测，必要时，可补充设置热电偶。在有条件的情况下，也可采用光纤技术监测坝内温度。

对原标准8.0.6条第2款内容进行了修改，补充了碾压混凝

土拱坝的温度监测布置要求。

3 为掌握碾压混凝土拱坝横缝或诱导缝的开度及确定灌浆的时机，一般在横缝（或诱导缝）的缝面设置测缝计。例如：沙牌水电站碾压混凝土拱坝，在高程较高处，在横缝及诱导缝上、下游侧各布置1支测缝计，其他高程均在上、中、下游各布置1支测缝计，测缝计兼具有测温功能。

在可能产生危害性裂缝的部位及裂缝可能扩展处，如坝体受拉区、并缝处、两种不同混凝土之间先后浇筑的垂直面等，设置裂缝计。例如：沙牌水电站碾压混凝土拱坝，在拱冠梁坝踵、左右岸主拉应力最大部位，距上游坝面 $1.5\mathrm{m}$ 和 $11.5\mathrm{m}$ 处各设1支测缝计，在左右岸拉应力区上游面 $1.5\mathrm{m}$ 处各布置1支测缝计。
8.0.3	由于碾压混凝土坝具有薄层摊铺、分层碾压、快速施工特点，使得坝内监测设施安装埋设和电缆牵引的施工干扰问题和其自身的保护要求相对常态混凝土坝更为突出。仪器安装可采用挖坑或钻孔埋设的方式，若采用钻孔埋设方式时，须确保电缆走向避开钻孔区域，若钻孔安排在坝内廊道内进行，须保证廊道高度满足施工要求。坝内监测仪器电缆尽量集中牵引，水平牵引的电缆可采用挖槽保护，竖向牵引的电缆可在变态混凝土中进行。坝体正垂孔可采用预埋和钻孔两种方式，施工过程中要及时调整其垂直度，保证其有效孔径满足规范或设计要求。
