Repository: BucketLiu/Building-code-question-answering

# building_code_data

## Contents

- Parsed code documents in Markdown format (after processing by CodeReader)
- `Alpaca_dataset.json` — QA pairs for LoRA fine-tuning (6,210 pairs)

## Data Sources

Six hydraulic building codes are included, covering concrete dams, earth-rockfill dams, and construction specifications. These files are used to build the vector knowledge base for retrieval and to fine-tune the language model.

File: building_code_data/Building_code_document_markdown/SL677-2014_水工混凝土施工规范_clean_text.md (part 2 of 3)
1.0.1	为规范水利水电工程混凝土施工，保证水工混凝土施工质量，确保工程安全，制定本标准。
<table><tr><td rowspan="2">拌和机容量Q(m3)</td><td rowspan="2">最大骨料粒径(mm)</td><td colspan="2">最少拌和时间(s)</td></tr><tr><td>自落式拌和机</td><td>强制式拌和机</td></tr><tr><td>0.75≤Q≤1</td><td>80</td><td>90</td><td>60</td></tr><tr><td>1Q&lt;3</td><td>150</td><td>120</td><td>75</td></tr><tr><td>Q&gt;3</td><td>150</td><td>150</td><td>90</td></tr><tr><td></td><td></td><td></td><td></td></tr></table>
7.2.8	混凝土粗骨料需风冷降温时，每台班开始拌和前宜对制冷风机进行冲霜。
7.2.9	拌和楼二次筛分后的粗骨料，其超逊径含量应控制在要求范围内。
7.2.10	混凝土拌和物出现下列情况之一者，应按不合格料处理：

1 错用配料单配料。

2 混凝土任意一种组成材料计量失控或漏配。

3 出机口混凝土拌和物拌和不均匀或夹带生料，或温度、含气量和坍落度不符合要求。
7.3.1	选用的运输设备，应使混凝土在运输过程中不发生泄漏、分离、漏浆、严重泌水，并减少温度回升和坍落度损失等。
7.3.2	不同级配、不同强度等级（标号）或其他特性不同的混凝土同时运输时，应在运输设备上设置明显的区分标志或识别系统。
7.3.3	混凝土运输过程中，应缩短运输时间，减少转运次数，不应在运输途中和卸料过程中加水。
7.3.4	混凝土运输设备，必要时应设置遮盖或保温设施。
7.3.5	因故停歇过久，混凝土拌和物出现下列情况之一者，应按不合格料处理：

1 混凝土产生初凝。

2 混凝土塑性降低较多，已无法振捣。

3 混凝土被雨水淋湿严重或混凝土失水过多。

4混凝土中含有冻块或遭受冰冻，严重影响混凝土质量。

7.3.6 不论采用何种运输设备，混凝土自由下落高度不宜大于 $2\mathrm{m}$ ，超过时，应采取缓降或其他措施，防止骨料分离。
7.3.7	自卸汽车、料罐车、搅拌车等车辆运送混凝土，应遵守下列规定：

1 运输道路保持平整。

2 装载混凝土的厚度不小于 $40\mathrm{cm}$ ，车厢严密平滑不漏浆。

3 搅拌车装料前，应将拌筒内积水清理干净。运送途中，拌筒保持 $3\sim 6\mathrm{r / min}$ 的慢速转动，并不应往拌筒内加水。

4 不宜采用汽车运输混凝土直接入仓。
7.3.8	门式、塔式、缆式起重机以及其他起吊设备配吊罐运送混凝土应遵守下列规定：

1 定期对起吊设备进行检查维修，保证设备完好。

2 起吊设备的起吊能力、吊罐容量与混凝土入仓强度相适应。

3 起吊设备运转时，与周围施工设备及建筑物保持安全距离，并安装防撞装置。

4 吊罐入仓时，采取措施防止撞击模板、钢筋和预埋件等。
7.3.9	胶带机（包括塔带机、胎带机、布料机等）运送混凝土

应遵守下列规定：

1 避免砂浆损失和骨料分离，必要时可适当增大砂率。

2 混凝土最大骨料粒径大于 $80\mathrm{mm}$ 时，进行适应性试验。

3 卸料处设置挡板、卸料导管和刮板。

4 布料均匀。

5 卸料后及时清洗胶带机上粘附的水泥砂浆，并防止冲洗水流入仓内和污染其他物体。

6 露天胶带机上搭设盖棚。高温季节和低温季节有适当的保温措施。

7 塔带机、胎带机卸料胶筒不应对接，胶筒长度宜控制在 $6\sim 12\mathrm{m}$ 。
7.3.10	溜筒、溜管、溜槽、负压（真空）溜槽运送混凝土应遵守下列规定：

1 溜筒（管、槽）内壁平顺、光滑、不漏浆，混凝土运输前用砂浆或干净水润滑溜筒（管、槽）内壁，用水润滑时，应将水排出仓外。

2 溜筒（管、槽）型式、高度及适宜的混凝土坍落度试验确定，试验场地不应选取主体建筑物。

3 溜筒（管、槽）每节之间应连接牢固，并有防脱落措施。

4 运输和卸料过程中避免砂浆损失和骨料分离，必要时可设置缓冲装置，不应向溜筒（管、槽）内混凝土加水。

5 运输结束或溜筒（管、槽）堵塞处理后，应及时冲洗。
7.3.11	混凝土泵输送混凝土应遵守下列规定：

1 混凝土泵和输送管安装前，应彻底清除管内污物及水泥砂浆，并用压力水冲洗干净。安装后及时检查，防止脱落、漏浆。

2 泵送混凝土最大骨料粒径不应大于导管直径的 $1 / 3$ ，并不应有超径骨料进入混凝土泵内。

3 泵送混凝土之前应先泵送砂浆润滑。

4 应保持泵送混凝土的连续性。因故中断，混凝土泵应经

常转动，间歇时间超过 $45\mathrm{min}$ ，应及时清除混凝土泵和输送管内的混凝土并清洗。

5 泵送混凝土输送完毕后，应及时用压力水清洗混凝土泵和输送管。
7.4.1	结构物基础应经验收合格批准后，方可进行混凝土浇筑仓面的准备工作。
7.4.2	岩基上的杂物、泥土及松动岩石均应清除。岩基仓面应冲洗干净并排净积水；如有承压水应采用可靠的处理措施。混凝土浇筑前岩基应保持洁净和湿润。
7.4.3	软基或容易风化的岩基应做好下列工作：

1 软基上的仓面准备，避免破坏或扰动原状基础。如有扰动应处理。

2 非黏性土壤地基，如湿度不够，至少浸润 $15\mathrm{cm}$ 深，使其湿度与最优强度时的湿度相符。

3 地基为湿陷性黄土时，应采取专门的处理措施。

4 混凝土覆盖前应做好基础保护。
7.4.4	混凝土浇筑前应做好仓面设计并检查相关准备工作，包括地基处理或缝面处理，模板、钢筋、预埋件及止水设施等是否符合设计要求，并详细记录。

7.4.5 仓面检查合格并经批准后，应及时开仓浇筑混凝土，延后时间宜控制在 $24\mathrm{h}$ 之内。若开仓时间延后超过 $24\mathrm{h}$ 且仓面污染时，应重新检查批准。

7.4.6 基岩面和混凝土施工缝面浇筑第一坏混凝土前，宜先铺一层 $2\sim 3\mathrm{cm}$ 厚的水泥砂浆，或同等强度的小级配混凝土或富砂浆混凝土。
7.4.7	混凝土浇筑可采用平铺法或台阶法。浇筑时应按一定厚度、次序、方向，分层进行，且浇筑层面应保持平整。台阶法施工的台阶宽度和高度应根据入仓强度、振捣能力等综合确定，台

阶宽度不应小于 $2\mathrm{m}$ 。浇筑压力管道、竖井、孔道、廊道等周边及顶板混凝土时，应对称均匀上升。
7.4.8	混凝土浇筑坏层厚度，应根据拌和能力、运输能力、浇筑速度、气温及振捣能力等确定。浇筑坏层允许最大厚度应符合表7.4.8的规定。如采用低塑性混凝土及大型强力振捣设备时，其浇筑坏层厚度应根据试验确定。


表 7.4.8 混凝土浇筑坯层的允许最大厚度


<table><tr><td colspan="2">振捣设备类别</td><td>浇筑坯层的允许最大厚度</td></tr><tr><td rowspan="3">插入式</td><td>振捣机</td><td>振捣棒（头）工作长度的1.0倍</td></tr><tr><td>电动或风动振捣器</td><td>振捣棒（头）工作长度的0.8倍</td></tr><tr><td>软轴式振捣器</td><td>振捣棒（头）工作长度的1.25倍</td></tr><tr><td colspan="2">平板式振捣器</td><td>200mm</td></tr></table>
7.4.9	入仓混凝土应及时平仓振捣，不应堆积。仓内若有粗骨料堆叠时，应均匀地分散至砂浆较多处，但不应用水泥砂浆覆盖。倾斜面上浇筑混凝土，应从低处开始浇筑，浇筑面宜保持水平，收仓面与倾斜面接触处宜与倾斜面垂直。浇筑混凝土坝时不应产生斜向下游的斜坡。
7.4.10	混凝土浇筑过程中，不应在仓内加水。如发现混凝土和易性较差时，应采取加强振捣等措施；仓内泌水应及时排除；避免外来水进入仓内；不应在模板上开孔赶水，带走灰浆；粘附在模板、钢筋和预埋件表面的灰浆应及时清除。
7.4.11	不合格的混凝土不应入仓，已入仓的不合格混凝土应彻底清除。清除混凝土时，应对基础、钢筋、模板等进行保护，如扰动应重新处理合格。
7.4.12	混凝土浇筑应保持连续性，并应遵守下列规定：

1 混凝土浇筑允许间歇时间应通过试验确定，无试验资料时可按表7.4.12控制。

2 因故中断且超过允许间歇时间，但混凝土尚能重塑者，可继续浇筑，否则应按施工缝处理。


表 7.4.12 混凝土浇筑允许间歇时间


<table><tr><td rowspan="2">混凝土浇筑时的气温(℃)</td><td colspan="2">允许间歇时间(min)</td></tr><tr><td>普通硅酸盐水泥、中热硅酸盐水泥、硅酸盐水泥</td><td>低热矿渣硅酸盐水泥、矿渣硅酸盐水泥、火山灰质硅酸盐水泥</td></tr><tr><td>20~30</td><td>90</td><td>120</td></tr><tr><td>10~20</td><td>135</td><td>180</td></tr><tr><td>5~10</td><td>195</td><td>-</td></tr></table>
7.4.13	混凝土振捣应遵守下列规定：

1 振捣设备的振捣能力与入仓强度、仓面大小等相适应，合理选择振捣设备。混凝土入仓后先平仓后振捣，不应以振捣代替平仓。

2 每一位置的振捣时间以混凝土粗骨料不再显著下沉，并开始泛浆为准，防止欠振、漏振或过振。

3 浇筑块第一层、卸料接触带和台阶边坡混凝土应加强振捣。

4 振捣作业时，振捣器棒头距模板的距离应不小于振捣器有效半径的 $1 / 2$ 。振捣器不应直接碰撞模板、钢筋及预埋件等。
7.4.14	手持式振捣器振捣应遵守下列规定：

1 振捣器插入混凝土的间距，不超过振捣器有效半径的1.5倍。振捣器有效半径根据试验确定。

2 振捣器垂直插入混凝土中，按顺序依次振捣，每次振捣时间30s。如略有倾斜，倾斜方向保持一致，防止漏振、过振。

3 振捣上层混凝土时，振捣器插入下层混凝土 $5\mathrm{cm}$ 左右，加强上、下层混凝土的结合。

4 在止水片、止浆片、钢筋密集处等细心振捣，必要时辅以人工捣固密实。
7.4.15	振捣机振捣应遵守下列规定：

1 振捣棒组垂直插入混凝土中，振捣密实后缓慢拔出。

2 移动振捣棒组的间距根据试验确定。

3 振捣上层混凝土时，振捣棒头插入下层混凝土 $5\sim 10\mathrm{cm}$
7.4.16	平板式振捣器振捣应遵守下列规定：

1 平板式振捣器缓慢、均匀、连续不断地作业，不随意停机等待。

2 坡面上从坡底向坡顶振捣，并采取有效措施防止混凝土下滑和骨料集中。

3 根据混凝土坍落度的大小，调整振捣频率或移动速度。
7.4.17	混凝土浇筑仓出现下列情况之一者，应停止浇筑：

1 混凝土初凝并超过允许面积。

2 混凝土平均浇筑温度超过允许值，并在 $1\mathrm{h}$ 内无法调整至允许温度范围内。
7.4.18	浇筑仓混凝土出现下列情况之一时，应予挖除：

1 7.2.10 条中规定的不合格料。

2 低等级混凝土料混入高等级混凝土浇筑部位。

3 混凝土无法振捣密实或对结构物带来不利影响的级配错误混凝土料。

4 未及时平仓振捣且已初凝的混凝土料。

5 长时间不凝固的混凝土料。
7.4.19	混凝土施工缝的处理应遵守下列规定：

1 混凝土收仓面浇筑平整，抗压强度未达到 $2.5\mathrm{MPa}$ 前，不应进行下个仓面的准备工作。

2 混凝土表面毛面处理时间试验确定。毛面处理采用 $25\sim 50\mathrm{MPa}$ 高压水冲毛机，或低压水、风砂枪、刷毛机及人工凿毛等方法。

3 混凝土施工缝面无乳皮，微露粗砂，有特殊要求的部位微露小石。
7.4.20	结构物设计顶面应平整，高程应符合设计要求。
7.4.21	板、梁、柱等结构混凝土浇筑要求应遵照GB50666的规定执行。
7.5.1	混凝土表面养护应遵守下列规定：

1 混凝土浇筑完毕初凝前，应避免仓面积水、阳光曝晒。

2 混凝土初凝后可采用洒水或流水等方式养护。

3 混凝土养护应连续进行，养护期间混凝土表面及所有侧面始终保持湿润。

4 特种混凝土的养护，按有关规定执行。
7.5.2	混凝土养护用水应符合5.6节的有关规定。
7.5.3	混凝土养护时间按设计要求执行，不宜少于28d，对重要部位和利用后期强度的混凝土以及其他有特殊要求的部位应延长养护时间。
7.5.4	混凝土采用养护剂养护应遵守下列规定：

1 养护剂性能应符合JC901的有关要求。

2 养护剂在混凝土表面湿润且无水迹时开始喷涂，夏季使用应避免阳光直射。
7.5.5	混凝土养护应有专人负责，并详细记录。
7.6.1	抗冲耐磨混凝土施工应符合下列规定：

1 宜与基底混凝土同时浇筑，需分期浇筑时，应按设计要求施工。

2. 添加硅粉、纤维等材料的抗冲耐磨混凝土应适当延长拌和时间，并经试验确定。

3 浇筑后应及时保温保湿，防止开裂。

4 溢流坝面、溢洪道等泄水边界抗磨蚀混凝土浇筑，可采用滑动模板、翻转模板等施工。

5 必要时应在非重要部位的施工现场进行工艺性试验。
7.6.2	水下混凝土施工应符合下列规定：

1 水下混凝土施工时动水流速不宜大于 $1\mathrm{m / s}$ 

2 水下混凝土的施工应有专门的施工措施。

3 混凝土施工前，待浇区的基础应清理干净，旁侧岸坡应稳定。

4 水下模板应架设稳固、严密，防止模板走样和混凝土中砂浆流失。

5 水深大于 $1.5\mathrm{m}$ 时宜采用导管法、混凝土泵压法或开底容器法；水深小于或等于 $1.5\mathrm{m}$ 时宜采用夯击法或振捣法；临时性工程可采用袋装法。
7.6.3	自密实混凝土施工应符合下列规定：

1 自密实混凝土施工前，应根据工程结构类型和施工特点等制定专项施工方案。

2 自密实混凝土应采用混凝土搅拌车运输，并宜采取防晒、防寒等措施。

3 高温季节施工时，自密实混凝土人仓温度不宜超过 $35^{\circ} \mathrm{C}$ ；低温季节施工时，自密实混凝土人仓温度不宜低于 $5^{\circ} \mathrm{C}$ 。在降雨、降雪期间，不宜在露天浇筑自密实混凝土。

4 自密实混凝土浇筑最大水平流动距离不宜超过 $7\mathrm{m}$ 。布料点应根据混凝土自密实性能确定，并通过试验确定混凝土布料点的间距。

5 钢管自密实混凝土浇筑应按设计要求在适当位置设置排气孔，排气孔孔径宜为 $20\mathrm{mm}$ ；混凝土最大下落高度不宜大于 $9\mathrm{m}$ ，超过时应采取溜槽、溜管等缓冲设备。
7.6.4	真空混凝土施工应符合下列规定：

1 真空作业应配备真空系统设备以及专用的真空模板、硬吸盘和真空气嘴等。真空系统应严密不漏气，脱水处理前应先检查设备。

2 混凝土真空脱水工艺宜采用先低真空度，后高真空度的变真空工艺。

3 真空作业应有专门的施工措施。混凝土振捣密实平整 $15\mathrm{min}$ 后，宜开始真空作业。当真空混凝土施工气温低于 $10^{\circ}\mathrm{C}$ 

时，真空系统应有防冻措施。

4 为使真空作业后的混凝土顶面符合设计标高，混凝土浇筑时应预留超高，其数值应经试验确定。真空作业完成后修饰混凝土时，不应扰动混凝土表面。

5 真空脱水过程应连续，作业时应观察气垫薄膜内的水流情况，每次真空作业均应有详细的作业记录、真空度及吸出水量等。
7.6.5	压浆混凝土施工应符合下列规定：

1 压浆混凝土的粗骨料级配应连续，填放密实，其最小粒径不宜小于 $20\mathrm{mm}$ ；细骨料粒径超过 $2.5\mathrm{mm}$ 者，应予以筛除。

2 压浆混凝土的施工应满足设计要求并进行现场试验。

3 压浆程序应由下而上，逐渐上升，不应间断。压浆压力宜采用 $0.2\sim 0.5\mathrm{MPa}$ ，浆体上升速度宜为 $0.5\sim 1\mathrm{m / h}$ 。

4 压浆混凝土使用的模板，除遵守本标准有关规定外，应结合工程专门设计，保证不漏浆、不变形。在压浆过程中应加强对模板的观测。

5 压浆部位应埋设观测管、排气管等。压浆混凝土达到设计龄期后应按设计要求钻孔压水检查，并取样进行物理力学性能试验。
7.7.1	雨季施工应做好下列准备工作：

1 及时了解天气预报，合理安排施工。

2 砂石料场的排水设施保证通畅。

3 运输设备有防雨及防滑设施。

4 浇筑仓面有防雨设施。

5 增加骨料含水率的检测频次。
7.7.2	有抗冲耐磨和有抹面要求的混凝土不应在雨天施工。
7.7.3	小雨中浇筑混凝土应遵守下列规定：

1 适当减少混凝土拌和用水量和出机口混凝土的坍落度，

必要时适当减小混凝土的水胶比。

2 加强仓内排水和防止周围雨水流入仓内。

3 新浇混凝土面尤其是接头部位应采取有效的防雨措施。
7.7.4	中雨以上的雨天不应新开室外混凝土浇筑仓面。
7.7.5	浇筑过程中如遇中雨、大雨和暴雨，应及时停止进料，已入仓的混凝土在防雨设施的保护下振捣密实并遮盖。雨后及时排除仓内积水，受雨水冲刷的部位应及时处理。停止浇筑的混凝土尚未超过允许间歇时间或能重塑时，可加铺砂浆后继续浇筑，否则应按施工缝处理。
8.1.1	混凝土浇筑的分缝分块、分层厚度及层间间歇时间等，应符合设计规定。

8.1.2 施工过程中，各坝块应均衡上升，相邻坝块的高差不宜超过 $8\sim 12\mathrm{m}$ ，上下块从严要求。如个别坝块因施工特殊需要，经论证批准后可适当放宽。
8.1.3	混凝土质量除应满足强度保证率的要求外，混凝土生产质量水平宜达到优良。设计龄期大于28d的混凝土，选择混凝土施工配合比时，应考虑早期抗裂能力要求。
8.1.4	应从结构设计、原材料选择、配合比设计、施工安排、施工质量、混凝土温度控制、养护和表面保温等方面采取综合措施，防止混凝土裂缝。混凝土应避免薄层长间歇和块体早期过水，基础部位应从严控制。

8.1.5 应采取综合温控措施，使混凝土最高温度控制在设计允许范围内。混凝土浇筑温度应符合设计规定。未明确温控要求的部位，其混凝土浇筑温度不应高于 $28^{\circ}\mathrm{C}$ 。
8.1.6	基础部位混凝土，宜在有利季节浇筑，如需在高温季节浇筑，应经过论证采取有效的温度控制措施使混凝土最高温度控制在设计允许范围内，经批准后进行。
8.2.1	料场骨料温度控制宜采取下列措施：

1 成品料场骨料的堆高不宜低于 $6\mathrm{m}$ ，并应有足够的储备量。

2 通过地下廊道取料。

3 搭盖凉棚，喷洒水雾降温（细骨料除外）等。
8.2.2	粗骨料预冷可采用风冷、浸水、喷洒冷水等措施。采用风冷法时，应采取措施防止骨料（尤其是小石）冻仓。采用水冷法时，应有脱水措施，使骨料含水量保持稳定。
8.2.3	骨料从预冷仓到拌和楼，应采取隔热保温措施。
8.2.4	混凝土拌和时，可采用冷水、加冰等降温措施。加冰时，宜用片冰或冰屑，并适当延长拌和时间。
8.2.5	高温季节施工时，宜采取下列措施：

1 缩短混凝土运输及等待卸料时间，入仓后及时进行平仓振捣，加快覆盖速度，缩短混凝土的暴露时间。

2 混凝土运输工具有隔热遮阳措施。

3 采用喷雾等方法降低仓面气温。

4混凝土浇筑宜安排在早晚、夜间及阴天进行。

5 当浇筑块尺寸较大时，可采用台阶法，台阶宽应大于 $2\mathrm{m}$ ，浇筑块分层厚度宜小于 $2\mathrm{m}$ 。

6 混凝土平仓振捣后，及时采用隔热材料覆盖。
8.3.1	在满足混凝土各项设计指标的前提下，应采用水化热低的水泥，优化配合比设计，采取加大骨料粒径，改善骨料级配，掺用掺合料、外加剂和降低混凝土坍落度等综合措施，合理减少混凝土的单位水泥用量。

8.3.2 基础混凝土和老混凝土约束部位浇筑层厚宜为 $1.5 \sim 2\mathrm{m}$ ，并应做到短间歇均匀上升。

8.3.3 采用冷却水管进行初期冷却，通水时间应计算确定，可取 $10\sim 20\mathrm{d}$ 。混凝土温度与水温之差，不应超过 $25^{\circ}C$ ，管中水的流速宜为 $0.6\sim 0.7\mathrm{m / s}$ 。水流方向应每 $24\mathrm{h}$ 调换1次，日降温不应超过 $1^{\circ}C$ 。
8.3.4	应控制坝体内外温差，在低温季节前将坝体温度降至设计要求的温度。应进行中期通水冷却，通水时间应计算确定，宜为 $1\sim 2$ 个月左右。通水水温与混凝土内部温度之差，不应超过

$20^{\circ}\mathrm{C}$ ，日降温不超过 $0.5^{\circ}\mathrm{C}$ 。
8.4.1	28d 龄期内的混凝土，应在气温骤降前进行表面保温，必要时应进行施工期长期保温。浇筑面顶面保温至气温骤降结束或上层混凝土开始浇筑前。
8.4.2	在气温变幅较大的季节，长期暴露的基础混凝土及其他重要部位混凝土，应妥加保温。寒冷地区的老混凝土，在冬季停工前，宜使各坝块浇筑齐平，其表面保温措施和时间可根据具体情况确定。
8.4.3	模板拆除时间应根据混凝土强度及混凝土的内外温差确定，并应避免在夜间或气温骤降时拆模。在气温较低季节，当预计拆模后有气温骤降，应推迟拆模时间；如确需拆模，应在拆模后及时采取保温措施。
8.4.4	混凝土侧面保温，应结合模板类型、材料性能等综合考虑，可在拆模后适时贴保温材料，必要时应采用模板内贴保温材料。
8.4.5	混凝土表面保温材料及其厚度，应根据不同部位、结构要求结合混凝土内外温差和气候条件，经计算、试验确定。保温时间和保温后的等效放热系数应符合设计要求。
8.4.6	已浇好的底板、护坦、面板、闸墩等薄板（壁）建筑物，其顶（侧）面宜保温到过水前。对于宽缝重力坝、支墩坝、空腹坝的空腔，在进入低温或气温骤降频繁的季节前，宜将空腔封闭并进行表面保温。隧洞、竖井、调压井、廊道、尾水管、泄水孔及其他孔洞的进出口在进入低温季节前应封闭。浇筑块的棱角和突出部分应加强保温。

8.5.1 岩基深度超过 $3\mathrm{m}$ 的塘、槽回填混凝土，应采用分层浇筑、通水冷却等温控措施，控制混凝土最高温度，将回填混凝土

温度降低到设计要求的温度后，再继续浇筑上部混凝土。
8.5.2	预留槽应在两侧老混凝土温度及龄期达到设计要求后，方可回填混凝土。回填混凝土宜在低温季节浇筑，并采取温控措施使最高温度不超过设计允许最高温度。
8.5.3	并缝块浇筑前，下部混凝土温度应达到设计要求。并缝块混凝土浇筑应安排在有利季节进行，应采取综合温度控制措施使混凝土最高温度在设计允许范围内，并采用薄层、短间歇均匀上升的施工方法。
8.5.4	孔、洞封堵的混凝土宜采用综合温控措施，以满足设计要求。
8.5.5	堆石坝面板混凝土初凝后，应及时保温隔热，并养护至水库蓄水为止。

8.6.1 在混凝土施工过程中，宜每 $4\mathrm{h}$ 测量一次混凝土原材料的温度、混凝土出机口温度以及坝体冷却水的温度和气温，并做好记录。

8.6.2 混凝土浇筑温度的测量，每 $100\mathrm{m}^2$ 仓面面积应不少于1个测点，每一浇筑层应不少于3个测点。测点应均匀分布在浇筑层面上。
8.6.3	浇筑块内部的温度观测，除按设计要求进行外，可根据混凝土温度控制的需要，补充埋设仪器进行观测。

9.1.1 日平均气温连续5d稳定在 $5^{\circ}\mathrm{C}$ 以下或最低气温连续5d稳定在 $-3^{\circ}\mathrm{C}$ 以下时，应按低温季节施工。
9.1.2	低温季节施工，应编制专项施工措施计划和可靠的技术措施。
9.1.3	混凝土早期允许受冻临界强度应满足下列要求：

1 受冻期无外来水分时，抗冻等级小于（含）F150的大体积混凝土抗压强度应大于 $5.0\mathrm{MPa}$ （或成熟度不低于 $1800^{\circ}\mathrm{C} \cdot \mathrm{h}$ ）；抗冻等级大于（含）F200的大体积混凝土抗压强度应大于 $7.0\mathrm{MPa}$ （或成熟度不低于 $1800^{\circ}\mathrm{C} \cdot \mathrm{h}$ ）；结构混凝土不应低于设计强度的 $85\%$ 。

2 受冻期可能有外来水分时，大体积混凝土和结构混凝土均不应低于设计强度的 $85\%$ 。
9.1.4	低温季节施工，尤其在严寒和寒冷地区，施工部位不宜分散。当年浇筑的有保温要求的混凝土，在进入低温季节之前，应采取保温措施，防止混凝土产生裂缝。
9.1.5	施工期采用的加热、保温、防冻材料（包括早强剂、防冻剂），应事先准备好，并应有防火措施。
9.1.6	混凝土当采用蒸汽加热或电热法施工时，应按专项技术要求进行。
9.1.7	混凝土质量检查除按规定成型试件检测外，还可采取无损检测手段或用成熟度法随时检查混凝土早期强度（用成熟度法计算混凝土早期强度见附录D）。
9.2.1	原材料的加热、输送、储存和混凝土的拌和、运输、浇

筑设备设施及浇筑仓面，均应根据气候条件通过热工计算，采取适宜的保温措施。加热过的骨料及混凝土，应缩短运距，减少倒运次数。
9.2.2	砂石骨料在进入低温季节前宜筛洗完毕。成品料堆应有足够的储备和堆高，并应有防止冰雪和冻结的措施。
9.2.3	当日平均气温稳定在 $-5\%$ 以下时，宜将骨料加热，骨料加热宜采用蒸汽排管法，粗骨料也可直接用蒸汽加热，但不应影响混凝土的水胶比。外加剂溶液不应直接用蒸汽加热，水泥不应直接加热。
9.2.4	拌和混凝土前，应用热水或蒸汽冲洗拌和机，并将积水或冰水排除。拌和水宜采用热水。混凝土的拌和时间应比常温季节适当延长。延长的时间应通过试验确定。

9.2.5 在岩石基础或老混凝土上浇筑混凝土前，应检测表面温度，如为负温，整个仓面应加热至 $3^{\circ}\mathrm{C}$ ，经检验合格后方可浇筑混凝土。
9.2.6	仓面清理宜采用喷洒温水配合热风枪或机械方法，亦可采用蒸汽枪，不宜采用水枪或风水枪。受冻面处理应符合设计要求。
9.2.7	在软基上浇筑第一层基础混凝土时，应防止与地基接触的混凝土遭受冻害和地基受冻变形。
9.3.1	低温季节混凝土的施工方法应遵守下列规定：

1 在温和地区宜采用蓄热法，风沙大的地区应采取防风设施。

2 在严寒和寒冷地区日平均气温 $-10^{\circ}\mathrm{C}$ 以上时，宜采用蓄热法；日平均气温 $-20\sim -10^{\circ}\mathrm{C}$ 时可采用综合蓄热法。

3 日平均气温 $-20^{\circ}C$ 以下不应施工。

9.3.2 混凝土的浇筑温度应符合设计要求，大体积混凝土的浇筑温度，在温和地区不宜低于 $3^{\circ}\mathrm{C}$ ；在严寒和寒冷地区不宜低

于 $5^{\circ}C$ 。
9.3.3	寒冷地区低温季节施工的混凝土掺引气剂时，其含气量可适当增加；有早强要求者，可掺早强剂等，其掺量应经试验确定。
9.3.4	提高混凝土拌和物温度的方法：首先应考虑加热拌和用水；加热拌和用水不能满足浇筑温度要求时，再加热砂石骨料。砂石骨料不加热时，不应掺混冰雪，表面不应结冰。

9.3.5 拌和用水的温度，不宜超过 $60^{\circ}\mathrm{C}$ 。超过 $60^{\circ}\mathrm{C}$ 时，应改变拌和加料顺序，将骨料与水先拌和，然后加入水泥。
9.3.6	浇筑混凝土前和浇筑过程中，应清除钢筋、模板和浇筑设施上附着的冰雪和冻块，不应将冰雪、冻块带入仓内。
9.3.7	在浇筑过程中，应控制并及时调节混凝土的出机口温度，减少波动，保持浇筑温度均匀。控制方法以调节水温为宜。
9.4.1	混凝土浇筑完毕后，外露表面应及时保温。新老混凝土的接合处和易受冻的边角部分应加强保温。
9.4.2	温和地区和寒冷地区采用蓄热法施工时应遵守下列规定：

1 保温模板应严密，保温层应搭接到位，尤其在接头处，应搭接牢固。

2 有孔洞和迎风面的部位，增设挡风保温设施。

3 浇筑完毕后及时覆盖保温。

4 使用不易吸潮的保温材料。
9.4.3	低温季节施工的保温模板，除应符合一般模板要求外，还应满足保温要求，所有孔洞缝隙应填塞封堵，保温模板的衔接应严密可靠。
9.4.4	外挂保温层应牢靠地固定于模板上。内贴保温层的表面应平整，且保温层材料强度应满足混凝土表面不变形要求，并有可靠措施保证其固定在混凝土表面，不因拆模而脱落，必要时应进行混凝土表面等效放热系数的验算。
9.4.5	在低温季节施工的模板，在整个低温期间不宜拆除，如需拆除模板应遵守下列规定：

1 混凝土强度应大于允许受冻的临界强度。

2 不宜在夜间和气温骤降期间拆模。具体拆模时间应满足温控防裂要求：内外温差不大于 $20^{\circ}\mathrm{C}$ 或 $2\sim 3\mathrm{d}$ 内混凝土表面温降不超过 $6^{\circ}\mathrm{C}$ ，如确需拆模，应及时采取保护措施。

3 承重模板的拆除时间应经计算确定。

4 在风沙大的地区拆模后应采取混凝土表面保湿措施。
9.4.6	施工期间的温度检查应遵守下列规定：

1 外界气温宜采用自动测温仪器，若采用人工测温，每天应至少测量6次。

2暖棚内气温每 $4\mathrm{h}$ 至少测量1次，以距混凝土面 $50\mathrm{cm}$ 的温度为准，取四边角和中心温度的平均数为暖棚内气温值。

3 水、外加剂及骨料温度每 $1\mathrm{h}$ 至少测量 1 次；测量水、外加剂溶液和细骨料的温度，温度传感器或温度计插入深度不小于 $10\mathrm{cm}$ ，测量粗骨料温度，插入深度不小于 $10\mathrm{cm}$ ，并大于骨料粒径 1.5 倍，且周围用细粒径充填。用点温计测量，应自 $15\mathrm{cm}$ 以下取样测量。

4 混凝土的出机口温度和浇筑温度，每 $2\mathrm{h}$ 至少测量1次。温度传感器或温度计插入深度不小于 $10\mathrm{cm}$ 。

5 已浇混凝土块体内部温度，浇筑后7d内加强观测，外部混凝土每天观测最高、最低温度；以后可按气温及构件情况定期观测。测温时应观测边角最易降温的部位。

6 气温骤降期间，增加温度观测次数。
10.1.1	预埋件的结构型式和尺寸、埋设位置以及所用材料的品种、规格、性能指标应符合设计要求和有关标准。
10.1.2	预埋件不应露天存放，以防防晒潮，避免与油和润滑剂接触。各种观测仪器应有库房存放和专人管理。
10.1.3	施工前应做好预埋件和混凝土施工计划，并提出预埋件保护措施。在预埋件埋入混凝土过程中，应有专人看护。埋设完成后，应做好保护，避免受损、移位、变形或堵塞。
10.2.1	止水片应有生产厂家的性能检测报告和出厂合格证，在使用前，应按GB/T2059和GB18173.2的规定进行抽样检测。
10.2.2	金属止水片表面的浮皮、锈污、油漆、油渍均应清除干净，如有砂眼、钉孔，应予焊补。非金属止水片不应有气孔，应塑化均匀，有变形、裂纹和撕裂的不应使用。
10.2.3	止水片连接与质量检查应遵守下列规定：

1 金属止水片连接宜采用搭接双面焊，搭接长度不小于 $20\mathrm{mm}$ 。经试验能够保证质量亦可采用对接焊接，但均不应采用手工电弧焊。焊工应持证上岗。

2 橡胶止水片连接宜采用硫化热粘接；塑料止水带的连接宜采用搭接双面焊接，搭接长度不小于 $10\mathrm{cm}$ 。

3 金属止水片与非金属止水片接头，宜采用螺栓栓接法，搭接长度不小于 $35\mathrm{cm}$ 。

4 十字形、T形等异形接头和不同材料止水片之间的接头宜在工厂内预先制作或购买成品。

5 焊接接头表面应光滑、无砂眼或裂纹。工厂加工的接头

应抽查，抽查数量不少于接头总数的 $20\%$ 。现场焊接的接头，应逐个进行外观和渗透检查合格，必要时应进行强度检查，抗拉强度不应低于母材强度的 $75\%$ 。
10.2.4	止水片安装应遵守下列规定：

1 止水片应与混凝土接缝面垂直，其中心线与接缝中心线允许偏差为 $\pm 5\mathrm{mm}$ 。金属止水片定位后，应在“鼻子”空腔内填满塑性材料。

2 已安装的止水片应做好保护，支撑牢固，不应穿孔拉挂固定，并防止在混凝土浇筑过程中移位或扭曲。

3 靠近止水片的混凝土，应剔除粒径大于 $40\mathrm{mm}$ 的骨料，止水片下面及周围的混凝土应振捣密实，以确保混凝土同止水片紧密结合，避免止水片周围形成空穴。

4 水平止水片上或下 $50\mathrm{cm}$ 范围内不宜设置水平施工缝。如无法避免，应采取措施将止水片埋入或留出。
10.2.5	止水基座施工应遵守下列规定：

1 止水基座（含止水槽、止水埂）应按设计要求的尺寸挖槽，清除松动岩块和浮渣，冲洗干净，并按建基面要求验收合格。

2 止水基座混凝土抗压强度达到 $10\mathrm{MPa}$ 后，方可浇筑上部混凝土。在上部混凝土浇筑前，应在基座混凝土面上刷隔离剂，但不应污染其他部位。
10.2.6	伸缩缝缝面填料施工应遵守下列规定：

1 缝面应平整、洁净，如有蜂窝麻面，应按设计要求处理，外露铁件应割除。

2 缝面应干燥，先刷冷底子油，再按序粘贴缝面填料，其高度不应低于混凝土收仓高度。

3 缝面填料要粘贴牢靠，破损的应及时修补。
10.3.1	排水设施的型式和尺寸、位置及材料规格等应符合设计

要求，并统一编号、记录。坝基排水孔的施工应在相邻 $30\mathrm{m}$ 范围内的帷幕灌浆施工完毕后进行。
10.3.2	岩基排水孔的允许偏差，应按设计要求控制，当设计未做规定时，应按表10.3.2的规定控制。


表 10.3.2 基岩排水孔的允许偏差


<table><tr><td rowspan="2">分项</td><td rowspan="2">孔口位置</td><td colspan="2">孔的倾斜度</td><td rowspan="2">孔的深度</td></tr><tr><td>孔深≥8m</td><td>孔深&lt;8m</td></tr><tr><td>允许偏差</td><td>10cm</td><td>1%</td><td>2%</td><td>2%(±0.5%)</td></tr></table>

10.3.3 坝基排水孔应冲洗干净，直至回水澄清并持续 $10\mathrm{min}$ 方可结束。应做好孔口保护，防止污水、污物等流进孔内。
10.3.4	排水孔的孔口装置和排水管（道）的接头应按设计要求加工、安装，并进行防锈处理。孔口装置、接头和与基岩面的接触处应密合，接头密合连接前应将管（道）内清除干净，保证通畅，且安装牢固，不应有渗水。
10.3.5	坝体排水孔宜采用拔管法造孔，拔管时间由试验确定。当采用预制多孔性混凝土排水管时，应达到设计强度后方可安装。
10.3.6	铸铁管或其他管路与多孔性排水管连接处的缝隙，应以沥青麻丝堵塞。
10.4.1	各类预埋铁件，应按图纸加工、分类堆放。埋设前，应将表面的锈皮、油漆、油污等清除干净。
10.4.2	各种预埋铁件安装应牢固可靠，精度满足要求。在混凝土浇筑过程中，不应移位或松动，周围混凝土应振捣密实。预埋螺栓或精度要求高的铁件，可采用样板固定或预留二期混凝土再埋设的方法。
10.4.3	锚固在岩基或混凝土上的锚筋，应遵守下列规定：

1 钻孔位置允许偏差：柱的锚筋不大于 $20\mathrm{mm}$ ；钢筋网的

锚筋不大于 $50\mathrm{mm}$ 。

2 钻孔底部的孔径以 $d + 20\mathrm{mm}$ 为宜（ $d$ 为锚筋直径）。

3 钻孔深度不应浅于设计孔深，外露锚筋长度应符合设计要求。

4 钻孔的倾斜度与设计轴线的偏差在全孔深度范围内不应超过 $5\%$ 。

5锚筋注浆后不应晃动，应在孔内砂浆强度超过 $2.5\mathrm{MPa}$ 后，方可进行下道工序。
10.4.4	用于起重运输的吊钩或铁环，应经计算确定，必要时应做荷载试验。其材质应满足设计要求或采用未经冷处理的I级钢加工。埋入的吊钩、铁环，在混凝土浇筑过程中，应有专人看护，防止移动或变形。
10.4.5	各种爬梯、扶手及栏杆预埋铁件，埋入位置、深度应符合设计要求。
10.4.6	各种预埋铁件应待混凝土达到设计要求的强度，并经安全验收合格后，方可启用。
10.5.1	埋设的管路应符合设计要求。管道应无堵塞，表面锈皮、油渍等应清除干净。
10.5.2	管道的接头应牢固，不应漏水、漏气，宜选用丝扣连接。不同形状的管、盒的连接可用包扎的方法，以防串入水泥浆。
10.5.3	管道安装应牢固可靠。经过伸缩缝的管道，应设置伸缩节或过缝处理。

10.5.4 所有管道管口应妥善保护，并有识别标志。管口宜露出模板外 $30\sim 50\mathrm{cm}$
10.5.5	管路安装完毕，应以压力水或通气的方法检查是否通畅。如发现堵塞或漏水（气）应处理。
10.5.6	管路在混凝土浇筑过程中，应对管路妥善保护，以免管

路变形或发生堵塞。混凝土覆盖后，应通水（气）检查，发现问题及时处理。
10.5.7	各种预埋管路的施工均应详细记录并绘图说明。
10.6.1	观测仪器应按设计图纸和文件以及仪器使用说明书的要求埋设安装。埋设前，所有仪器（设备）均应进行测试、校正和率定。
10.6.2	观测仪器电缆应采用专用电缆，电缆连接可采用硫化接头或热缩接头。接头应绝缘、不透气、不渗水。
10.6.3	观测仪器应按设计编号在仪器端、电缆中部和测量端安放仪器编号牌。

10.6.4 观测仪器安装时，应保证安装位置、方向和角度准确。仪器安装定位后，应经检查合格和校正，并读取初始值后方可浇筑混凝土。仪器周围混凝土中粒径大于 $40\mathrm{mm}$ 的骨料应剔除，并人工或用小功率振捣器振捣密实，浇筑过程中应有专人看护。

10.6.5 仪器电缆走向应按照电缆走线设计图敷设，宜减少电缆接头，在平面上宜按平行于坝轴线和垂直于坝轴线呈直线埋设。电缆牵引路线距缝面不应小于 $15\mathrm{cm}$ ，距上、下游坝面不应小于 $50\mathrm{cm}$ 。靠近上游面仪器电缆应分散埋设，必要时应采取止水措施。电缆过缝、进观测站应采取过缝措施，并应有不小于 $10\mathrm{cm}$ 的弯曲长度。

10.6.6 观测仪器埋入后应记录仪器编号、坐标和方向、埋设日期、埋设前后观测数据及环境情况等，及时成图。电缆安装后应绘制电缆实际走线图，绘制误差不宜大于 $30\mathrm{cm}$
11.1.1	为保证混凝土质量达到设计要求，应对混凝土原材料、配合比、施工过程中各主要工序及硬化后的混凝土质量进行控制与检查。
11.1.2	应建立和健全质量管理和保证体系，并根据工程规模、质量控制及管理的需要，配备相应的技术人员和必要的检验、试验设备。
11.1.3	对混凝土原材料和生产过程中的检查、检验资料，以及混凝土抗压强度和其他试验结果应及时进行统计分析。对于主要的控制检测指标，如水泥强度和凝结时间、粉煤灰细度和需水量比、细骨料的细度模数和表面含水率、粗骨料的超径和逊径、减水剂的减水率、外加剂溶液的浓度、混凝土坍落度、含气量和强度等，应采用管理图反映质量波动状态，并及时反馈。
11.2.1	混凝土原材料应经检验合格后方可使用。
11.2.2	使用碱活性骨料时，每批原材料进场均应进行碱含量检测。
11.2.3	进场的每一批水泥，应有生产厂的出厂合格证和品质试验报告，每 $200\sim 400t$ 同厂家、同品种、同强度等级的水泥为一取样单位，不足 $200t$ 也作为一取样单位，进行验收检验。水泥品质的检验，应按现行的国家标准进行。
11.2.4	骨料生产和验收检验，应符合下列规定：

1 骨料生产的质量，每8h应检测1次。检测项目：细骨料的细度模数和石粉含量（人工砂）、含泥量和泥块含量；粗骨料的超径、逊径、含泥量和泥块含量。

2 成品骨料出厂品质检测：细骨料应按同料源每 $600\sim$ 1200t为一批，检测细度模数、石粉含量（人工砂）、含泥量、泥块含量和表面含水率；粗骨料应按同料源、同规格碎石每2000t为一批，卵石每1000t为一批，检测超径、逊径、针片状、含泥量、泥块含量。

3 每批产品的检验报告应包括产地、类别、规格、数量、检验日期、检测项目及结果、结论等内容。

4 使用单位每月按表5.3.5、表5.3.6-1和表5.3.6-2中的所列项目进行 $1\sim 2$ 次抽样检验。必要时应进行碱活性检验。

11.2.5 同品种掺合料以连续供应不超过 $200\mathrm{t}$ 为一个取样单位，不足一个取样单位的按一个取样单位计。粉煤灰应检验其细度、需水量比、烧失量、含水量等，其他掺合料应遵照相应标准进行检验。
11.2.6	外加剂验收检验，应符合下列规定：

1 外加剂验收检验的取样单位按掺量划分。掺量不小于 $1\%$ 的外加剂以不超过 $100\mathrm{t}$ 为一取样单位，掺量小于 $1\%$ 的外加剂以不超过 $50\mathrm{t}$ 为一取样单位，掺量小于 $0.05\%$ 的外加剂以不超过 $2\mathrm{t}$ 为一取样单位。不足一个取样单位的应按一个取样单位计。

2 外加剂验收检验项目：减水率、泌水率比、含气量、凝结时间差、坍落度损失、抗压强度比。必要时进行收缩率比、相对耐久性和匀质性检验。
11.2.7	符合GB5749要求的饮用水，可不经检验作为水工混凝土用水。地表水、地下水、再生水等，在使用前应进行检验；在使用期间，检验频率宜符合下列规定：

1 地表水每6个月检验1次。

2 地下水每年检验1次。

3 再生水每3个月检验1次；在质量稳定1年后，可每6个月检验1次。

4 当发现水受到污染和对混凝土性能有影响时，应及时检验。
11.2.8	混凝土生产过程中的原材料检验应遵守下列规定：

1 必要时在拌和楼抽样检验水泥的强度、凝结时间和掺合料的主要指标。

2 砂、小石的表面含水率，应每 $4\mathrm{h}$ 检测1次，雨雪天气等特殊情况应加密检测。

3 砂的细度模数和人工砂的石粉含量，天然砂的含泥量应每天检测1次。

4 粗骨料的超逊径、含泥量每 $8\mathrm{h}$ 应检测1次。

5 外加剂溶液的浓度，应每天检测 $1\sim 2$ 次。必要时检测减水剂溶液的减水率和引气剂溶液的表面张力。

6拌和楼砂石骨料按表5.3.5、表5.3.6-1和表5.3.6-2所列项目，应每月进行1次检验。
11.3.1	混凝土拌和楼（站）的计量器具应定期（每月不少于1次）检验校正，必要时随时抽验。每班称量前，应对称量设备进行零点校验。
11.3.2	在混凝土拌和生产中，应对各种原材料的配料称量、混凝土拌和物的均匀性和拌和时间进行检查并记录，每8h不应少于2次。

11.3.3 混凝土坍落度每 $4\mathrm{h}$ 在机口应检测 $1\sim 2$ 次，每 $8\mathrm{h}$ 在仓面应检测 $1\sim 2$ 次，高温雨雪天气应加密检测。其允许偏差见表11.3.3。


表 11.3.3 坍落度允许偏差


单位：mm

<table><tr><td>坍落度</td><td>允许偏差</td></tr><tr><td>&lt;40</td><td>10</td></tr><tr><td>40~100</td><td>20</td></tr><tr><td>&gt;100</td><td>30</td></tr></table>

11.3.4 掺引气剂混凝土的含气量，每 $4\mathrm{h}$ 应检测1次。混凝土

含气量的允许偏差为 $1.0\%$
11.4.1	混凝土浇筑前，应按照SL632的要求对基础面或施工缝面处理、模板、钢筋、预埋件等进行验收评定，验收合格并取得开仓证后方可进行混凝土浇筑。有金属结构、机电安装和仪器埋设时，签发开仓证前，应按相关要求验收。
11.4.2	混凝土拌和物入仓后，应观察其均匀性与和易性，发现异常应及时处理。
11.4.3	浇筑混凝土时，应有专人在仓内检查并对施工过程中出现的问题及其处理方案进行详细记录。
11.4.4	混凝土拆模后，应检查其外观质量。有混凝土裂缝、蜂窝、麻面、错台和模板走样等质量问题或缺陷时应及时检查和处理。

11.5.1 现场混凝土质量检验应以抗压强度为主，并以 $150\mathrm{mm}$ 立方体试件、标准养护条件下的抗压强度为标准。
11.5.2	混凝土试件以机口随机取样为主，每组混凝土试件应在同一储料斗或运输车箱内取样制作。浇筑地点取一定数量的试件进行比较。
11.5.3	同强度等级（标号）混凝土试件取样数量应遵守下列规定：

1 抗压强度：大体积混凝土28d龄期每 $500\mathrm{m}^3$ 成型1组，设计龄期每 $1000\mathrm{m}^3$ 成型1组；结构混凝土28d龄期每 $100\mathrm{m}^3$ 成型1组，设计龄期每 $200\mathrm{m}^3$ 成型1组。每一浇筑块混凝土方量不足以上规定数字时，也应取样成型1组试件。

2 抗拉强度：28d 龄期每 $2000\mathrm{m}^3$ 成型 1 组，设计龄期每 $3000\mathrm{m}^3$ 成型 1 组。

3 抗冻、抗渗或其他特殊指标应适当取样，其数量可按每

季度施工的主要部位取样成型 $1\sim 2$ 组。
11.5.4	混凝土强度的检验评定应以设计龄期抗压强度为准，宜根据不同强度等级（标号）按月评定，当组数不足30组时可适当延长统计时段。混凝土质量评定标准见表11.5.4，混凝土强度保证率 $P$ 的计算方法见附录E。


表 11.5.4 设计龄期混凝土抗压强度质量标准


<table><tr><td rowspan="2" colspan="2">项 目</td><td colspan="2">质量标准</td></tr><tr><td>优良</td><td>合格</td></tr><tr><td rowspan="2">任何一组试块抗压强度最低不应低于设计值的</td><td>fcu,k≤20MPa</td><td colspan="2">85%</td></tr><tr><td>fcu,k&gt;20MPa</td><td colspan="2">90%</td></tr><tr><td colspan="2">无筋或少筋(配筋率不超过1%)混凝土强度保证率不低于</td><td>85%</td><td>80%</td></tr><tr><td colspan="2">钢筋(配筋率超过1%)混凝土强度保证率不低于</td><td>95%</td><td>90%</td></tr></table>
11.5.5	混凝土质量验收取用混凝土抗压强度的龄期应与设计龄期相一致，混凝土生产质量的过程控制以标准养护28d试件抗压强度为准，混凝土不同龄期抗压强度比值由试验确定。
11.5.6	混凝土设计龄期抗冻检验的合格率：素混凝土不应低于 $80\%$ ，钢筋混凝土不应低于 $90\%$ ；混凝土设计龄期的抗渗检验应满足设计要求。
11.5.7	混凝土生产质量水平应采用现场试件28d龄期抗压强度标准差表示，其评定标准见表11.5.7，标准差 $\sigma$ 值的计算方法见附录E。


表 11.5.7 混凝土生产质量水平


<table><tr><td rowspan="2" colspan="2">评定指标</td><td colspan="2">生产质量水平</td></tr><tr><td>优良</td><td>合格</td></tr><tr><td rowspan="3">抗压强度标准差(MPa)</td><td>fcu,k≤20MPa</td><td>≤3.5</td><td>≤4.5</td></tr><tr><td>20MPa&lt;fcu,k≤35MPa</td><td>≤4.0</td><td>≤5.0</td></tr><tr><td>fcu,k&gt;35MPa</td><td>≤4.5</td><td>≤5.5</td></tr></table>
11.5.8	在混凝土施工期间，各项试验结果应及时整理按月报

送。出现重要质量问题应及时上报。
11.5.9	混凝土抗压强度试件的检测结果未满足11.5.4条合格标准要求或对混凝土试件强度的代表性有怀疑时，可从结构物中钻取混凝土芯样试件或采用无损检验方法，按有关标准规定对结构物的强度进行检测；如仍不符合要求，应对已建成的结构物，按实际条件验算结构的安全度，采取必要的补救措施或其他处理措施。

11.5.10 已建成的结构物，应进行钻孔取芯和压水试验。大体积混凝土取芯和压水试验可按每万立方米混凝土钻孔 $2\sim 10\mathrm{m}$ 具体钻孔取样部位、检测项目与压水试验的部位、吸水率的评定标准，应根据工程施工的具体情况确定。钢筋混凝土结构物应以无损检测为主，必要时采取钻孔法检测混凝土。
A.1.1	模板自重标准值，应根据模板设计图纸确定。肋形楼板及无梁楼板模板的自重标准值，可按表A.1.1采用。


表 A. 1.1 楼板模板自重标准值


单位： $\mathrm{kN / m^2}$ 

<table><tr><td>项次</td><td>模板及构件的种类</td><td>定型组合钢模板</td><td>木模板</td></tr><tr><td>1</td><td>平板的模板及楞木</td><td>0.5</td><td>0.3</td></tr><tr><td>2</td><td>楼板模板(其中包括梁的模板)</td><td>0.75</td><td>0.5</td></tr><tr><td>3</td><td>楼板模板(楼层高度4m以下)</td><td>1.1</td><td>0.75</td></tr></table>

A.1.2 新浇混凝土自重标准值，对普通混凝土可采用 $24\mathrm{kN}/$ $\mathrm{m}^3$ ，对其他混凝土可根据实际表观密度确定。

A.1.3 钢筋自重标准值，应根据设计图纸确定。对一般梁板结构，每 $\mathrm{m}^3$ 钢筋混凝土的钢筋自重标准值可采用下列数值：楼板， $1.1\mathrm{kN}$ ；梁， $1.5\mathrm{kN}$ 。
A.1.4	施工人员和设备荷载标准值应按下列规定取值：

1 计算模板及直接支承模板的小楞时，对均布荷载取 $2.5\mathrm{kN} / \mathrm{m}^2$ ，另应以集中荷载 $2.5\mathrm{kN}$ 进行验算，比较两者所取得的弯矩值，按其中较大者采用。

2 计算直接支承小楞结构构件时，均布荷载取 $1.5\mathrm{kN} / \mathrm{m}^2$ 。

3 计算支架立柱及其他支承结构构件时，均布荷载取 $1.0\mathrm{kN} / \mathrm{m}^2$ 。

注1：对大型浇筑设备上料平台、混凝土输送泵等按实际情况计算。

注2：混凝土集料高度超过 $100\mathrm{mm}$ 以上者按实际高度计算。

注3：模板单块宽度小于 $150\mathrm{mm}$ 时，集中荷载可分布在相邻的两块板上。
A.1.5	振捣混凝土时产生的荷载标准值，对水平面模板可采用

$2.0\mathrm{kN} / \mathrm{m}^2$ ；对垂直面模板可采用 $4.0\mathrm{kN} / \mathrm{m}^2$ （作用范围在新浇筑混凝土侧压力的有效压头高度之内）。
A.1.6	新浇混凝土对模板侧面的压力标准值应按下列规定取值：

1 采用内部振捣器时，最大侧压力可按式（A.1.6-1）、式（A.1.6-2）计算，并取二式中的较小值。

$$
F = 0. 2 2 \gamma_ {c} t _ {0} \beta_ {1} \beta_ {2} v ^ {1 / 2} \tag {A.1.6-1}
$$

$$
F = \gamma_ {c} H \tag {A.1.6-2}
$$

式中 $F$ ——新浇混凝土对模板的最大侧压力， $\mathrm{kN} / \mathrm{m}^2$ 

$\gamma_{c}$ ——混凝土的表观密度， $\mathrm{kN / m^3}$ 

$t_0$ ——新浇混凝土的初凝时间，h，可按实测确定，当缺乏实验资料时，可采用 $t_0 = 200 / (T + 15)$ 计算（ $T$ 为混凝土的浇筑温度， ${}^{\circ}\mathrm{C}$ ）；

$\nu$ ——混凝土的浇筑速度， $\mathrm{m / h}$ 

$H$ ——混凝土侧压力计算位置处至新浇混凝土顶面的总高度， $\mathrm{m}$ 

$\beta_{1}$ ——外加剂影响修正系数，不掺外加剂时取1.0，掺具有缓凝作用的外加剂时取1.2；

$\beta_{2}$ ——混凝土坍落度影响修正系数，当坍落度小于 $30\mathrm{mm}$ 时，取0.85；当坍落度为 $30\sim 90\mathrm{mm}$ 时，取1.0；当坍落度大于 $90\mathrm{mm}$ 时，取1.15。

2 混凝土侧压力的计算分布图，薄壁混凝土如图A.1.6-1所示；大体积混凝土如图A.1.6-2所示。图中 $h$ 为有效压头高度， $h = F / \gamma_{\mathrm{c}}(\mathrm{m})$ 。

3 重要部位的模板承受新浇混凝土的侧压力，应通过实测确定。

A.1.7浮托力。新浇筑混凝土的浮托力应由试验确定。当没有试验资料时，可采用模板受浮面水平投影面积每平方米承受浮托力 $15\mathrm{kN}$ 进行估算。
A.1.8	混凝土卸料时对模板产生的冲击荷载，应通过实测确定。当没有实测资料时，对垂直面模板产生的水平荷载标准值可按表A.1.8采用。


表 A. 1.8 混凝土卸料时产生的水平荷载标准值

单位： $\mathrm{kN / m^2}$


<table><tr><td>向模板内拱料方法</td><td>水平荷载</td></tr><tr><td>溜槽、串筒或导管</td><td>2</td></tr><tr><td>容量为小于1m3的运输器具</td><td>6</td></tr><tr><td>容量为1~3m3的运输器具</td><td>8</td></tr><tr><td>容量为大于3m3的运输器具</td><td>10</td></tr><tr><td colspan="2">注:作用范围在有效压头高度以内。</td></tr></table>
A.1.9	垂直于建筑物表面上的风荷载标准值按下述规定计算，其基本风压与相关系数取值见GB50009。

1 当计算主要承重结构时：

$$
W _ {\mathrm {k}} = \beta_ {z} \mu_ {\mathrm {s}} \mu_ {z} \omega_ {0} \tag {A.1.9-1}
$$

式中 $W_{\mathrm{k}}$ ——风荷载标准值， $\mathrm{kN} / \mathrm{m}^2$ 

$\beta_{z}$ ——高度 $Z$ 处的风振系数；

$\mu_{s}$ ——风荷载体型系数；

$\mu_{z}$ ——风压高度变化系数；

$\omega_0$ ——基本风压， $\mathrm{kN / m^2}$ 。

2 当计算围护结构时：

$$
W _ {\mathrm {k}} = \beta_ {\mathrm {g z}} \mu_ {\mathrm {s}} \mu_ {\mathrm {z}} \omega_ {0} \tag {A.1.9-2}
$$

式中 $\beta_{\mathrm{gz}}$ ——高度 $Z$ 处的阵风系数。
A.1.10	其他荷载标准值按下列规定取值：

1 混凝土与模板的黏结力。使用竖向预制混凝土模板时，如浇筑速度较低，可考虑预制混凝土模板与新浇混凝土之间的黏结力，其值可按表A.1.10采用。黏结力的计算，应按新浇混凝土与预制混凝土模板的接触面积及预计各铺层龄期，沿高度分层计算。


表 A. 1.10 预制混凝土模板与新浇混凝土之间的黏结力


<table><tr><td>混凝土龄期(h)</td><td>4</td><td>8</td><td>16</td><td>24</td></tr><tr><td>黏结力(kN/m2)</td><td>2.5</td><td>5.4</td><td>7.8</td><td>27.4</td></tr></table>

2 混凝土与模板的摩阻力。设计滑动模板时需考虑，钢模板取 $1.5 \sim 3.0 \mathrm{kN} / \mathrm{m}^2$ ，调坡时取 $2.0 \sim 4.0 \mathrm{kN} / \mathrm{m}^2$ 。

3 雪荷载。结构物水平投影面上的雪荷载标准值，按公式（A.1.10）计算。其基本雪压与相关系数取值见GB50009。

$$
S _ {\mathrm {k}} = \mu_ {\mathrm {r}} S _ {0} \tag {A.1.10}
$$

式中 $S_{\mathrm{k}}$ ——雪荷载标准值， $\mathrm{kN} / \mathrm{m}^2$ 

$\mu_{\tau}$ ——建筑物面积雪分布系数；

$S_{0}$ ——基本雪压， $\mathrm{kN / m^2}$ 。
A.2.1	计算模板时的荷载设计值，应采用荷载标准值乘以相应的荷载分项系数求得。
A.2.2	荷载分项系数应按表A.2.2采用。


表 A. 2.2 荷载分项系数


<table><tr><td>项次</td><td>荷载类别</td><td>荷载分项系数</td></tr><tr><td>1</td><td>模板自重</td><td rowspan="3">1.2</td></tr><tr><td>2</td><td>新浇混凝土自重</td></tr><tr><td>3</td><td>钢筋自重</td></tr><tr><td>4</td><td>施工人员及施工设备荷载</td><td rowspan="2">1.4</td></tr><tr><td>5</td><td>振捣混凝土时产生的荷载</td></tr><tr><td>6</td><td>新混凝土对模板侧面的压力</td><td>1.2</td></tr><tr><td>7</td><td>混凝土卸料时产生的荷载</td><td>1.4</td></tr></table>


表 B. 1 钢筋主要的机械性能


<table><tr><td rowspan="3">钢筋级别</td><td rowspan="3">牌号</td><td rowspan="3">钢筋直径(mm)</td><td rowspan="2">屈服点σs(MPa)</td><td rowspan="2">抗拉强度σb(MPa)</td><td colspan="2">伸长率(%)</td><td rowspan="3">冷弯</td><td rowspan="3">表面形状</td></tr><tr><td>δ5</td><td>δ10</td></tr><tr><td colspan="4">不小于</td></tr><tr><td>Ⅰ</td><td>HPB300</td><td>6~22</td><td>300</td><td>420</td><td>25</td><td>10</td><td>180°D=d</td><td>光圆</td></tr><tr><td rowspan="2">Ⅱ</td><td rowspan="2">HRB335</td><td>6~25</td><td rowspan="2">335</td><td rowspan="2">490</td><td rowspan="2">16</td><td rowspan="2">-</td><td>180°D=3d</td><td rowspan="8">月牙肋</td></tr><tr><td>28~50</td><td>180°D=4d</td></tr><tr><td rowspan="2">Ⅲ</td><td rowspan="2">HRB400</td><td>6~25</td><td rowspan="2">400</td><td rowspan="2">570</td><td rowspan="2">14</td><td rowspan="2">-</td><td>90°D=4d</td></tr><tr><td>28~50</td><td>90°D=5d</td></tr><tr><td rowspan="2"></td><td rowspan="2">HRB500</td><td>6~25</td><td rowspan="2">500</td><td rowspan="2">630</td><td rowspan="2">12</td><td rowspan="2">-</td><td>90°D=6d</td></tr><tr><td>28~50</td><td>90°D=7d</td></tr><tr><td rowspan="2">Ⅲ</td><td rowspan="2">KL400</td><td>8~25</td><td rowspan="2">440</td><td rowspan="2">600</td><td rowspan="2">14</td><td rowspan="2"></td><td>90°D=3d</td></tr><tr><td>28~40</td><td>90°D=4d</td></tr><tr><td></td><td>CBR550</td><td>4~12</td><td>500</td><td>550</td><td>-</td><td>81</td><td>80°D=3d</td><td>冷轧带肋</td></tr><tr><td>I</td><td></td><td>d≤12</td><td>280</td><td>370</td><td>-</td><td>11</td><td>180°D=3d</td><td>冷拉钢筋</td></tr><tr><td colspan="9">注1: D-弯心直径;d-钢筋直径。d&gt;25mm的钢筋作冷弯试验时,D增加1d。注2:经供需双方协议,可以做低温(0℃、-20℃、-40℃)冲击试验,其数据不作为验收依据。</td></tr></table>
B.2.1	锥螺纹丝头牙形检验：牙形饱满，无断牙、秃牙缺陷，且与规定的牙形吻合，牙齿表面光洁的为合格品（见图B.2.1）。
B.2.2	锥螺纹丝头锥度与小端直径检验：丝头锥度与卡规或环规吻合，小端直径在卡规或环规上的允许误差刻度之内为合格（见图B.2.2-1和图B.2.2-2）。
B.2.3	锥螺纹连接套质量检验：锥螺纹塞规拧入连接套后，连接套的大端边缘在锥螺纹塞规大端的缺口范围内为合格（见图B.2.3）。

B.3.1 螺纹牙形检验：牙形饱满、牙顶宽超过 $0.6\mathrm{mm}$ ，秃牙部分不超过一个螺纹周长，螺丝扣长度满足要求为合格。
B.3.2	螺纹大径检验：采用光面轴用量规检测。通端量规能通过螺纹的大径，而止端量规则不能通过螺纹大径为合格（见图B.3.2）。
B.3.3	螺纹中径及小径检验：采用螺纹环规检测。通端螺纹环规能顺利旋入螺纹并达到旋合长度，止端螺纹环规与端部螺纹部分旋合，旋入量不超过 $3P$ （ $P$ 为螺距）为合格（见图B.3.3）。
B.5.1	在下列情况时应进行下列型式的检验：

1 确定接头性能等级时。

2 材料、工艺、规格进行改动时。

3 质量监督部门提出专门要求时。
B.5.2	用于型式检验的钢筋母材性能除应符合有关标准的规定外，其屈服强度及抗拉强度实测值分别不宜大于相应屈服强度和抗拉强度标准值的1.1倍。当实测大于1.1倍标准值时，对I级接头，接头的单向拉伸强度实测值还应不小于0.9倍钢筋实际抗拉强度。
B.5.3	型式检验的接头试件尺寸（见图B.5.3）应符合表B.5.3的要求。

表 B. 5.3 型式检验接头试件尺寸


<table><tr><td>项次</td><td>符号</td><td>含义</td><td>尺寸(mm)</td></tr><tr><td>1</td><td>L</td><td>接头试件连接长度</td><td>实测</td></tr><tr><td>2</td><td>L1</td><td>接头试件割线模量及残余变形量测标距</td><td>L+40</td></tr><tr><td>3</td><td>L2</td><td>接头试件极限应变的量测标距</td><td>L+8d</td></tr><tr><td>4</td><td>d</td><td>钢筋直径</td><td>公称直径</td></tr></table>


表 B. 5.5 接头性能检验指标


<table><tr><td colspan="2">等级</td><td>I级</td><td>II级</td><td>III级</td></tr><tr><td rowspan="3">单向拉伸</td><td>抗拉强度</td><td>f0mst≥fsk断于钢筋或 f0mst≥1.1fsk断于接头</td><td>f0mst≥fsk</td><td>f0mst≥1.25fyk</td></tr><tr><td>残余变形(mm)</td><td>μ≤0.10(d≤32)μ≤0.14(d&gt;32)</td><td>μ≤0.14(d≤32)μ≤0.16(d&gt;32)</td><td>μ≤0.14(d≤32)μ≤0.16(d&gt;32)</td></tr><tr><td>最大力总伸长率(%)</td><td>Arel≥6.0</td><td>Arel≥6.0</td><td>Arel≥3.0</td></tr><tr><td>高应力反复拉压</td><td>残余变形(mm)</td><td>μ20≤0.3</td><td>μ20≤0.3</td><td>μ20≤0.3</td></tr><tr><td>大变形反复拉压</td><td>残余变形(mm)</td><td>μ1≤0.3且μ8≤0.6</td><td>μ1≤0.3且μ8≤0.6</td><td>μ1≤0.6</td></tr><tr><td colspan="5">注1:fmst-接头试件实测抗拉强度,MPa;fsk-钢筋抗拉强度标准值,MPa;fyk-钢筋屈服强度标准值,MPa;Asgt-接头试件的最大力总伸长率,%;μ-接头试件加载至0.6fyk并卸载后在规定标距内的残余变形,mm;d-钢筋公称直径,mm;μ1-按附录B.5.7加载制度经大变形反复拉压4次后的残余变形,mm;μ8-按附录B.5.7加载制度经大变形反复拉压8次后的残余变形,mm;μ20-按附录B.5.7加载制度经高应力反复拉压20次后的残余变形,mm。注2:当频遇荷载组合下,构件中钢筋应力明显高于0.6fyk时设计部门可对单向拉伸残余变形的加载峰值提出调整要求。</td></tr></table>
B.5.4	对每种型式、级别、规格、材料、工艺的机械连接接头，型式检验试件不应少于12个：其中单向拉伸试件不应少于6个，高应力反复拉压试件不应少于3个，大变形反复拉压试件不应少于3个。同时，还应取3根同批、同规格钢筋试件做力学性能试验。
B.5.5	型式检验的加载制度应按B.5.7条的规定进行，其合格条件为：

1 强度检验：每个试件的实测值均应符合表B.5.5规定的相应性能等级的检验指标。

2 割线模量、极限应变、残余变形检验：每组试件的实测平均值应符合表B.5.5规定的相应性能等级的检验指标。
B.5.6	型式检验应由国家、省部级主管部门认可的检测机构进行，并应按表B.5.8的格式出具试验报告和评定结论。
B.5.7	接头性能检验的试验方法应按表B.5.7的加载制度进行。


表 B. 5.7 接头型式检验的加载制度


<table><tr><td>试验项目</td><td colspan="2">加载制度</td></tr><tr><td>单向拉伸</td><td colspan="2">0→0.6fyk→0(测量残余变形)→最大拉力(记录抗拉强度)→0(测定最大总伸长率)</td></tr><tr><td>高应力反复拉压</td><td colspan="2">0→(0.9fyk→-0.5fyk)→破坏(反复20次)</td></tr><tr><td rowspan="2">大变形反复拉压</td><td>I级、II级</td><td>0→(2εyk→-0.5fyk)→(5εyk→-0.5fyk)→破坏(反复4次) (反复4次)</td></tr><tr><td>III级</td><td>0→(2εyk→-0.5fyk)→破坏(反复4次)</td></tr></table>

# 附录C 混凝土总碱含量的计算方法
C.0.1	混凝土总碱含量由水泥中的碱、掺合料中的碱、外加剂中的碱和拌和水中的碱组成。水泥熟料、外加剂与拌和水中的碱含量全部视为有效碱；矿物掺合料中的碱含量以其可溶性碱计算，按碱的溶出量试验确定，当无检测条件时，粉煤灰碱含量可取实测值的 $1 / 5$ ，矿渣粉和硅粉的碱含量可取实测值的 $1 / 2$ 。
D.0.1	成熟度法的适用范围及条件：

1 本法适用于蓄热法或综合蓄热法施工的混凝土。

2 本法适用于预测混凝土强度标准值 $60\%$ 以内的强度。

3 使用本法预测混凝土强度，需用实际工程使用的混凝土原材料和配合比，制作不少于5组混凝土立方体标准试件在标准条件下养护，得出3d、5d、7d、14d、21d的强度值。

4 使用本法需取得现场养护混凝土时间和温度实测资料（温度、时间）。
D.0.2	用等效龄期法测算混凝土强度宜按下列步骤进行：

1 用标准养护试件的各龄期强度数据，经回归分析形成式（D.0.2-1）的曲线方程：

$$
f _ {\mathrm {c u}} = a \mathrm {e} ^ {- \frac {b}{d}} \tag {D.0.2-1}
$$

式中 $f_{\mathrm{cu}}$ ——混凝土立方体抗压强度， $\mathrm{MPa}$ ；

$d$ ——混凝土养护龄期，d；

$a$ 、 $b$ ——参数，利用标准养护试验结果，经回归分析得到；

e——自然对数的底，其值为2.7182818。

2 根据现场的实测混凝土养护温度资料，用公式(D.0.2-2)计算混凝土已达到的等效龄期（相当于 $20^{\circ}\mathrm{C}$ 标准养护的时间）。

$$
t = \sum \alpha_ {\mathrm {T}} t _ {\mathrm {T}} \tag {D.0.2-2}
$$

式中 $t$ ——等效龄期，h；

$\alpha_{\mathrm{T}}$ ——温度为 $T$ 的等效系数，按表D.0.2采用；

$t_{T}$ ——温度为 $T$ 的持续时间，h。

3 以等效龄期 $t$ 作为 $d$ 代入公式（D.0.2-1）计算出混凝土强度。
D.0.3	当采用蓄热法或综合蓄热法施工时，成熟度法计算混凝

上强度宜按下列步骤进行：

1 混凝土成熟度根据公式（D.0.3-1）计算：

$$
N = \sum (T + 1 5) t \tag {D.0.3-1}
$$

式中 $N$ ——混凝土成熟度， ${}^{\circ}\mathrm{C} \cdot \mathrm{h}$ ；

$T$ ——在时间段 $t$ 内混凝土平均温度， $\mathrm{^\circ C}$ ；

$t$ ——温度为 $T$ 的持续时间，h。

2 用标准养护试件各龄期强度数据，经回归分析形成成熟度一强度曲线方程：

$$
f _ {\mathrm {c u}} = \alpha \mathrm {e} ^ {- \frac {b}{N}} \tag {D.0.3-2}
$$

3 取成熟度 $N$ 代入公式（D.0.3-2）可算出强度 $f_{\mathrm{cu}}$ 。当采用综合蓄热法时， $f_{\mathrm{cu}}$ 需乘以调整系数0.8。


表 D. 0.2 温度 $T$ 与等效系数 $\alpha_{\mathrm{T}}$ 表


<table><tr><td>温度T(℃)</td><td>等效系数aT</td><td>温度T(℃)</td><td>等效系数aT</td><td>温度T(℃)</td><td>等效系数aT</td></tr><tr><td>50</td><td>3.16</td><td>35</td><td>1.92</td><td>20</td><td>1.00</td></tr><tr><td>49</td><td>3.07</td><td>34</td><td>1.85</td><td>19</td><td>0.95</td></tr><tr><td>48</td><td>2.97</td><td>33</td><td>1.78</td><td>18</td><td>0.91</td></tr><tr><td>47</td><td>2.88</td><td>32</td><td>1.71</td><td>17</td><td>0.86</td></tr><tr><td>46</td><td>2.80</td><td>31</td><td>1.65</td><td>16</td><td>0.81</td></tr><tr><td>45</td><td>2.71</td><td>30</td><td>1.58</td><td>15</td><td>0.77</td></tr><tr><td>44</td><td>2.62</td><td>29</td><td>1.52</td><td>14</td><td>0.73</td></tr><tr><td>43</td><td>2.54</td><td>28</td><td>1.45</td><td>13</td><td>0.68</td></tr><tr><td>42</td><td>2.46</td><td>27</td><td>1.39</td><td>12</td><td>0.64</td></tr><tr><td>41</td><td>2.38</td><td>26</td><td>1.33</td><td>11</td><td>0.61</td></tr><tr><td>40</td><td>2.30</td><td>25</td><td>1.27</td><td>10</td><td>0.57</td></tr><tr><td>39</td><td>2.22</td><td>24</td><td>1.22</td><td>9</td><td>0.53</td></tr><tr><td>38</td><td>2.14</td><td>23</td><td>1.16</td><td>8</td><td>0.50</td></tr><tr><td>37</td><td>2.07</td><td>22</td><td>1.11</td><td>7</td><td>0.46</td></tr><tr><td>36</td><td>1.99</td><td>21</td><td>1.05</td><td>6</td><td>0.43</td></tr><tr><td>温度T(℃)</td><td>等效系数αT</td><td>温度T(℃)</td><td>等效系数αT</td><td>温度T(℃)</td><td>等效系数αT</td></tr><tr><td>5</td><td>0.40</td><td>-2</td><td>0.23</td><td>-9</td><td>0.13</td></tr><tr><td>4</td><td>0.37</td><td>-3</td><td>0.21</td><td>-10</td><td>0.12</td></tr><tr><td>3</td><td>0.35</td><td>-4</td><td>0.20</td><td>-11</td><td>0.11</td></tr><tr><td>2</td><td>0.32</td><td>-5</td><td>0.18</td><td>-12</td><td>0.11</td></tr><tr><td>1</td><td>0.30</td><td>-6</td><td>0.16</td><td>-13</td><td>0.10</td></tr><tr><td>0</td><td>0.27</td><td>-7</td><td>0.15</td><td>-14</td><td>0.10</td></tr><tr><td>-1</td><td>0.25</td><td>-8</td><td>0.14</td><td>-15</td><td>0.09</td></tr></table>

E.0.1 混凝土平均强度（ $m_{\mathrm{f}_{\mathrm{cu}}}$ ）按式（E.0.1）确定：

$$
m _ {\mathrm {f} _ {\mathrm {c u}}} = \frac {\sum_ {i = 1} ^ {n} f _ {\mathrm {c u , i}}}{n} \tag {E.0.1}
$$

式中 $m_{\mathrm{f}_{\mathrm{cu}}} = n$ 组试件的强度平均值， $\mathrm{MPa}$ 

$f_{\mathrm{cu},i}$ 第 $i$ 组试件的强度值， $\mathrm{MPa}$ 

$n$ ——试件的组数。
E.0.2	验收批混凝土强度标准差 $\sigma_0$ 的计算公式和 $\sigma$ 计算公式相同，见式6.0.11。
E.0.3	强度保证率 $P$ 计算应符合下列规定：

1 概率度系数 $t$ 按式（E.0.3）计算：

$$
t = \frac {m _ {\mathrm {f} _ {\mathrm {c u}}} - f _ {\mathrm {c u , k}}}{\sigma} \tag {E.0.3}
$$

式中 $t$ ——概率度系数；

$m_{\mathrm{f}_{\mathrm{cu}}}$ ——混凝土试件强度的平均值， $\mathrm{MPa}$ 

$f_{\mathrm{cu,k}}$ ——混凝土设计强度标准值， $\mathrm{MPa}$ 

$\sigma$ ——混凝土强度标准差， $\mathrm{MPa}$ 。

2 保证率 $P$ 和概率度系数 $t$ 的关系，由表E.0.3和图E.0.3查得。


表 E. 0.3 保证率和概率度系数关系


<table><tr><td>保证率 P(%)</td><td>65.5</td><td>69.2</td><td>72.5</td><td>75.8</td><td>78.8</td><td>80.0</td><td>82.9</td><td>85.0</td><td>90.0</td><td>93.3</td><td>95.0</td><td>97.7</td><td>99.9</td></tr><tr><td>概率度系数 t</td><td>0.40</td><td>0.50</td><td>0.60</td><td>0.70</td><td>0.80</td><td>0.84</td><td>0.95</td><td>1.04</td><td>1.28</td><td>1.50</td><td>1.65</td><td>2.00</td><td>3.00</td></tr></table>
1.0.2	本条针对适用范围采用水工建筑物级别进行规定，使用范围更加明确。
2.1.1	水工混凝土的定义，是根据水利水电工程的特点和结构要求，结合我国建国以来几十年的工程设计与施工经验，同时参考国外的一些技术标准而提出的。

2.1.2 美国混凝土学会《Cement and Concrete Terminology》（ACI 116R-00）对于大体积混凝土的定义是，“各向尺寸都较大，以致需要采取温控措施以解决水化热及随之引起的体积变形，从而最大限度地减少开裂的混凝土。”该学会还认为，结构最小尺寸大于 $0.6\mathrm{m}$ ，即应考虑水化热引起的混凝土体积变化与开裂问题。

日本建筑学会《Japanese Architectural Standard Specification for Reinforced Concrete Work》（JASS5-2004）的定义是，“结构断面尺寸在 $0.8\mathrm{m}$ 以上，同时水化热引起的混凝土内部最高温度与外界气温之差预计超过 $25^{\circ}\mathrm{C}$ 的混凝土称之为大体积混凝土。”

国际预应力混凝土协会《FIP Recommendations: Design and Construction of Concrete Sea Structures, $4^{\text{th}}$ Ed., 1985》规定，“凡是混凝土一次浇筑最小尺寸大于 $0.6\mathrm{m}$ ，特别是水泥用量大于 $400\mathrm{kg/m}^3$ 时，应考虑采用水化热低的水泥或采取其他降温散热措施。”

《普通混凝土配合比设计规程》（JGJ55—2006）的定义是，“混凝土结构实体最小尺寸等于或大于 $1\mathrm{m}$ ，或预计会因水泥水化热引起混凝土内外温差过大而导致裂缝的混凝土。”

还有一种观点，用表面积系数 $M$ 值定义大体积混凝土。由于表示方法简单、直观，北方施工单位技术人员多用此方法划分

大体积混凝土，用于热工计算。将表面积系数 $M < 3$ 划分为大体积混凝土。
2.1.3	结构混凝土是相对于大体积混凝土而言，断面尺寸较小，含钢筋较多的混凝土。
3.1.1	原规范2.1.2条所述内容。本条提出了对模板的基本要求，这是保证模板的安全并对混凝土成型质量起重要作用的项目。多年的工程实践证明，这些要求对保证混凝土结构的施工质量是必要的，应严格执行。无论是采用钢材、木材或其他材料制作的模板，模板接缝应不漏浆。
3.1.4	原规范2.1.3条所述内容。模板工程采用的材料及制作、安装等工序的成品，均应在受控状态下进行。
3.1.5	新增条款。引自《混凝土结构工程施工质量验收规范》（GB50204—2002）中4.1.3条。模板拆除的顺序及相应的施工安全措施对避免重大工程事故非常重要，在制定施工技术方案时要考虑周全，并严格执行。模板拆除时，混凝土结构可能尚未形成设计要求的受力状态，必要时加设临时支撑。
3.2.1	为原规范2.2.1条的修改。前我国混凝土结构模板材料已向多样化发展，除钢材、木材外，还有胶合板（含芬兰板）、塑料板、树脂板、钢筋混凝土薄板、预应力混凝土薄板等。为保护环境，尽量少用木材。
3.2.3	新增条款。混凝土施工采用的保温模板，以前不够重视混凝土的外观质量，只强调保温效果。由于保温材料比较松软，内保温型式难以保证混凝土表面的平整度，只能用于混凝土的隐蔽内面。对于混凝土的外露表面，采用外保温的型式。
3.3.2	为原规范2.3.2条的修改。本标准规定模板应根据结构

形式、荷载大小等结合施工（制作、安装、拆除等）主要工况设计，保证其安全可靠，具有整体稳固性、足够的刚度和承载力。模板设计时应考虑本标准第3.3.4条所列各项荷载。原规范第2.3.2条只强调“重要结构物的模板，承重模板，移动式、滑动式、工具式及永久性的模板，均须进行模板设计”。为确保工程质量和施工安全，所有模板工程均应进行设计。如能根据经验确定材料规格和构造，可不做结构计算。
3.3.3	新增条款。参照《水电水利工程模板施工规范》（DL/T5110—2000）中6.0.3条。
3.3.4	原规范2.3.4条只考虑模板的6种主要基本荷载，目前模板设计朝着大型化、新型化、多样化发展，模板面积大，种类多，而且大型施工机械（塔带机、胎带机、缆机等）普遍采用，混凝土入仓卸料对模板的冲击较大；新浇混凝土对特种模板（移置模板、滑动模板等）的浮托力也较大，本条增加了模板荷载计算需考虑的“新浇混凝土的浮托力”及“混凝土卸料时产生的荷载”两种荷载。

原规范2.3.4条风荷载与其他荷载作为特殊荷载，现要求模板设计时应根据工程实际情况考虑风荷载与其他荷载的选取。其他荷载除附录A.1.10中提示的“混凝土与模板的黏结力”和“混凝土与模板的摩阻力”外，还包括冬天施工时“保温层的重力”以及“雪荷载”等荷载。
3.3.5	表 3.3.5 是参照《建筑结构荷载规范》（GB 50009—2001）中第 3 章的第 3 条“荷载分类及荷载效应组合”，同时充分考虑了水利水电工程特点以及对模板变形的要求越来越严格的实际情况进行编制的。
3.4.1	水利工程大型模板与复合模板及胶木（竹）模板已大量使用，故在原规范表2.4.1基础上增加了大型模板与复合模板及胶木（竹）模板制作的允许偏差。目前对结构物外观质量的要求普遍提高，因此增加了大型模板长和宽、对角线及两块模板间的拼缝宽度、模板侧面不平整度的制作允许偏差。
3.4.2	有的厂家生产的定型组合钢模板的面板涂防锈漆，很容易黏结在混凝土表面，难以清除，影响混凝土美观。故本标准规定钢模板面板应涂防锈油脂而不是涂防锈漆，而且要求防锈油脂不得影响混凝土表面颜色。

3.5.3 引自GB50204—2002中4.2.5条。对跨度较大的现浇混凝土梁、板，考虑到自重的影响，适度预拱有利于保证构件的形状和尺寸。原规范2.3.8条只规定了梁的预拱值一般可为跨长的 $0.3\%$ 左右，活动范围较大。本规范增加了板的预拱值，而且明确规定了梁、板跨度不小于 $4\mathrm{m}$ 时，模板预拱高度宜为全跨长度的 $1 / 1000\sim 3 / 1000$ 。但该预拱高度未包括设计预拱值，只考虑到模板本身在荷载作用下的向下挠度。使用时应根据模板情况确定预拱高度，如钢模板可取偏小值，木模板可取偏大值。
3.5.6	逐层校正下层偏差，是指下层已有偏差的情况下，上层立模时要与下层顶部相接，至上层顶部将偏差的一部分或全部校正过来，而不是在上层结构的模板下端校正模板的偏差，防止产生错台。
3.5.7	目前脱模剂的种类很多，有些油脂类化合物脱模剂对混凝土结构性能和装饰要求产生不利影响，因此加以限制。此外，考虑到在施工中若不采取措施会发生脱模剂污染钢筋和老混凝土浇筑施工缝表面的情况，因此做了相应规定。

1 原规范表2.5.8仅规定了大体积混凝土木模板安装的允许偏差，目前，大体积混凝土普遍采用钢模板。故本标准对大体积混凝土的模板种类增加了钢模。对原规范做了调整，提出了钢模面板平整度要求；结构物边线与设计边线的允许偏差，只允许正值，不允许负值；承重模板安装标高的偏差，只允许正值，不允许负值；预留孔洞尺寸及位置偏差具体分为中心线位置偏差和截面内部尺寸偏差。

表3.5.8-1中模板安装局部不平（用 $2\mathrm{m}$ 直尺检查）的允许偏差，维持原规范木模面板的水平，没有提高标准，这是考虑对一般混凝土结构外表面（除高速水流区、流态复杂部位以及有装饰要求的混凝土等）的平整度要求过严，既无必要，实际上也很难达到。

2 新增条款。引自GB50204—2002中表4.2.7。仅做了部分调整：底模上表面标高的偏差，只允许正值，不允许负值。

3 新增条款。引自GB50204—2002中表4.2.8。
3.5.11	在混凝土浇筑过程中使模板始终处于正确的位置至关重要，所以本条款强调混凝土浇筑过程中对模板的检查、调整。

2 系参照GB50204—2002中的表4.3.1。混凝土结构拆模时所需混凝土强度，由原“设计标号的百分率”计改为“混凝土设计强度标准值的百分率”计。其中原规定为 $70\%$ 的值，考虑与GB50204—2002一致，改为 $75\%$ 。这是由于混凝土标号改为混凝土强度等级后，对相同质量的一批混凝土，其标号比强度等级高 $2.0\mathrm{N} / \mathrm{mm}^2$ ，因此，在拆模时为了达到与原规范规定的同等拆模强度，对以强度等级表示的混凝土尚应提高 $5\%$ 的强度标准值，来补偿其差值。
3.6.3	新增条款。参照DL/T5110—2000中9.0.3条1款。
3.6.4	新增条款。参照GB50204—2002中4.3.2条。对后张

法预应力施工，模板的拆除时间和顺序应事先在施工技术方案中确定并报批。当施工技术方案中无明确规定时，应遵照本条的规定执行。
3.6.5	新增条款。引自《混凝土结构工程施工规范》（GB50666—2011）中4.5.1条。模板的拆除顺序和方法应事先在施工技术方案中确定并报批。当施工技术方案中无明确规定时，应遵照本条的规定执行。
3.7.1	本节在原规范的基础上，吸收了国内外特种模板方面的新经验。
3.7.2	原规范仅对混凝土及钢筋混凝土永久性模板做了有关规定。现增加了金属模板被用作永久性模板的有关内容。水利工程常用的金属永久性模板包括尾水管、蜗壳、闸墩及闸门槽等体型复杂、高速水流区的钢衬等。施工时，应进行可靠的支撑和加固，使其能够承受浇筑混凝土时的各项荷载。

重力式竖向模板稳定性值（即混凝土模板的重心到前趾的水平距离）计算方法参考下式：

稳定特性值 $X =$ 自重产生的稳定力矩/每块模板自重
3.7.3	本条文对滑模设计与施工的控制性参数做了原则规定。滑模设计与施工需遵守《滑动模板工程技术规范》（GB50113—2005）和《水工建筑物滑动模板施工技术规范》（SL32—92）的具体规定。

2、4 系引自《混凝土面板堆石坝施工规范》（SL49—94）。
3.7.4	本条将原规范第二章第七节（IV）钢模台车调整为移置模板。增加了滑框倒模施工相应内容。

1 滑框倒模（亦称滑框翻模）的工艺特点是：模板不沿混凝土表面滑动，而是操作平台带动模板围檩沿模板背面滑动。随着操作平台的滑升，分层拆除模板，并将拆下的模板倒至操作平台上进行检修后重复支立。这种模板工艺可达到较高精度，尤其

适用于精度要求较高的高耸建筑物的混凝土施工。

2 封拱器是隧洞衬砌浇筑顶拱混凝土时使用的一种装置。事先将其固定在顶拱模板上，封拱时，将混凝土泵管与封拱器连接，可以方便、有效地使顶拱混凝土浇满。

拆除移置模板时，直立面混凝土的强度不应小于 $0.8\mathrm{MPa}$ 这个要求是参照《烟囱工程施工及验收规范》（GB50078—2008）确定的。隧洞衬砌拆除移置模板时对隧洞顶拱混凝土强度的要求，是参考《铁路隧道施工规范》（TB10204—2002）的规定，并结合实际施工经验确定的。

3 根据已有的施工经验，规定滑框倒模混凝土脱模强度不低于 $0.4\mathrm{MPa}$ 是合适的，但也不宜太高，以免脱模困难。
3.7.5	新增条文。混凝土施工速度快、建设周期短、浇筑方法简单经济、工程造价低，已受到业内的普遍重视，翻转模板能适应混凝土快速施工。翻转模板的种类迅速增多，有条件时应尽可能使用翻转模板。
3.7.6	新增条款。随着技术进步，对混凝土的外观质量要求越来越高。过去通常需进行装修的混凝土表面，现在往往取消装修，而要求混凝土表面直接达到装修混凝土的标准，为此制定了装饰模板的有关内容。
4.1.1	钢筋材料的国家标准在不断地修订，根据国家标准化委员会2012年第35号“关于批准发布GB1499.1—2008《钢筋混凝土用钢第1部分：热轧光圆钢筋》国家标准第1号修改单的公告”，HPB235为HPB300所替代，所以本条对用于水工混凝土结构的钢筋材料的规定进行了相应修订。
4.1.2	根据钢筋材料的国家现行标准和《水工混凝土结构设计规范》（SL191—2008）的规定编写。
4.2.2	将原规范中的批注变为正文。

4.2.3 将原规范 3.1.4 条的批注变为正文。原规范中规定“直径在 $12\mathrm{mm}$ 及以下的热轧 I 级钢筋，有出厂证明书或试验报告单时，可以不再进行试验”，考虑到目前市场的现状，要求进入现场的钢筋应进行现场试验。
4.3.6	钢筋接头的切割应按不同的连接方式采用不同的方法，如机械连接的接头就不允许使用电焊、气焊切割，因为采用电、气焊切割的端头不规则，影响接头质量；气压焊对钢筋端头端面垂直度要求较高，也不能采用电、气焊或切断机切断。本条最后规定其他新接头的切割须按经鉴定的工艺要求进行，是为推广新技术的同时确保接头质量。
4.3.8	新增条款。钢筋机械连接件（套筒）是连接质量的关键，套筒加工工艺复杂、要求高，因此规定应经专门的设计和型式检验，在专业厂家生产，出厂的套筒须有出厂质检证明。
4.3.9	在原规范规定的基础上增加了圆弧钢筋加工的径向偏差要求，因为径向偏差将严重影响安装质量，特别是影响混凝土保护层厚度。
4.4.1	钢筋接头型式首先要满足设计要求。

明确了在工厂和施工现场所使用的钢筋接头方式，在原规范的基础上增加了窄间隙焊、机械连接和气压焊等方式。

明确了各类钢筋在不同条件下可采用的接头方式，在原规范规定的接头方式基础上增加了钢筋新型接头方式的规定并说明了注意事项。另外，在一些工程的实际施工中，当钢筋的直径大于 $28\mathrm{mm}$ 时，仍然采用搭接焊接头，甚至采用绑扎搭接。因此在一些混凝土结构中，受施工条件限制，经论证可根据现场条件确定合适的连接型式。

根据《钢筋机械连接技术规程》（JGJ107—2010），引入接头等级概念。
4.4.3	对于手工电弧焊用焊条，原规范规定应选用优质焊条，不够具体，本次修订为焊条必须是专业厂家生产，并有出厂合格证，型号明确，使用时不得混淆。焊条的型号改为国际标准代号。由于手工电弧焊是一种比较普及的焊工技术，质量容易保证，故一般只做外观检查，必要时才取样做抗拉试验，对处在有利条件下施焊的预制钢筋骨架焊缝，可不从成品中取样做抗拉试验，但要进行严格的外观检查。
4.4.4	新增条款。根据JGJ107—2010编写。
4.4.5	根据SL191—2008编写，增加了接头面积百分率对最小搭接长度的影响。
4.4.6	新增条款。根据JGJ18编写。
4.4.7	新增条款。根据JGJ107—2010编写。
4.4.8	增加了钢筋机械连接接头等级对接头分布的要求。
