Repository: BucketLiu/Building-code-question-answering

# building_code_data

## Contents

- Parsed code documents in Markdown format (after processing by CodeReader)
- `Alpaca_dataset.json` — QA pairs for LoRA fine-tuning (6,210 pairs)

## Data Sources

Six hydraulic building codes are included, covering concrete dams, earth-rockfill dams, and construction specifications. These files are used to build the vector knowledge base for retrieval and to fine-tune the language model.

File: building_code_data/Building_code_document_markdown/SL757-2017_水工混凝土施工组织设计规范_clean_text.md (part 2 of 2)
1.0.1	为规范水工混凝土施工组织设计工作，提高设计质量，制定本标准。
GB/T50146—2014《粉煤灰混凝土应用技术规范》和DL/T5055—2007《水工混凝土掺用粉煤灰技术规范》等规范均规定了不同混凝土中的F类粉煤灰最大掺量，其中DL/T5055—2007针对不同混凝土结构以及不同品种水泥制定了粉煤灰最大掺量，有较强的可操作性。因此，表3.3.3直接参考DL/T5055—2007

制定，同时各工程要根据具体情况及所用的原材料进行混凝土配合比及性能试验，经过优化选定粉煤灰最大掺量。
3.3.4	NB/T 35026—2014《混凝土重力坝设计规范》建议基础约束区混凝土容许温差时，要求基础约束区常态混凝土28d龄期的极限拉伸值不低于 $85 \times 10^{-6}$ ，碾压混凝土28d龄期的极限拉伸值不低于 $70 \times 10^{-6}$ 。SL319—2005和SL282—2003也提出了类似要求。本条规定参考上述规范制定。
3.3.5	本条规定了混凝土性能试验主要内容。由于混凝土的性能受所使用的骨料、水泥、掺合料等原材料的品质影响较大，因此对于高混凝土坝均需进行专门的混凝土性能试验，根据工程规模不同，所开展的混凝土性能试验项目不尽相同。中低坝受投资、进度等因素影响，一些花费较大、试验周期长的项目可不进行专门的试验，参照类似工程试验参数选取。

现行SL319—2005和SL282—2003对应的结构设计和温控设计采用的混凝土性能参数目前均以湿筛二级配混凝土性能参数为基础。但全级配混凝土最大骨料粒径为 $150\mathrm{mm}$ （四级配），其试件最小断面需要 $450\mathrm{mm}\times 450\mathrm{mm}$ 。由于试件大，性能试验较困难，因而目前国内大坝混凝土的设计、施工和质量检测等均是将全级配混凝土经过湿筛除去大于 $40\mathrm{mm}$ 的骨料颗粒后成型小试件，用小试件的检测数据表征大坝混凝土的性能。全级配混凝土中粗骨料含量为混凝土总量的 $60\% \sim 70\%$ ，与其对应的湿筛后混凝土中的粗骨料含量只占原骨料含量的 $20\% \sim 40\%$ ，湿筛后混凝土中砂浆含量非常丰富，它所表现出来的力学特性与全级配混凝土的力学特性、变形性能和耐久性有较大差异。另外，试件成型方法、尺寸效应的影响也使二者的试验结果存在差异，进而导致高混凝土坝实际结构安全度和理论分析得到的安全度有较大差异。因此，对于坝高超过 $200\mathrm{m}$ 的混凝土坝，还有必要开展全级配混凝土性能试验。

美国垦务局曾对胡佛大坝混凝土开展了系统的全级配混凝土试验，国内也针对东江、二滩、三峡、小湾、龙滩、溪洛渡等

$200\mathrm{m}$ 级及以上高混凝土坝的大坝混凝土开展了全级配混凝土性能试验。

3.3.6 在混凝土原材料一定的情况下，混凝土耐久性与其胶凝材料用量密切相关。为了保证混凝土的长期耐久性，部分规范规定了混凝土最低胶凝材料用量、水泥熟料含量等。如SL677—2014规定，大体积混凝土内部常态混凝土的胶凝材料用量不宜低于 $140\mathrm{kg} / \mathrm{m}^3$ ，水泥熟料含量不宜低于 $70\mathrm{kg} / \mathrm{m}^3$ ；NB/T35026—2014规定，碾压混凝土的总胶凝材料用量不宜低于 $140\mathrm{kg} / \mathrm{m}^3$ ，最低水泥熟料用量应根据工程等级、坝高并通过试验研究确定，不宜低于 $50\mathrm{kg} / \mathrm{m}^3$ ；SL314—2004《碾压混凝土坝设计规范》规定，碾压混凝土的配合比应由试验确定，碾压混凝土的总胶凝材料用量不宜低于 $130\mathrm{kg} / \mathrm{m}^3$ ；DL/T5112—2009《水工碾压混凝土施工规范》规定，永久建筑物碾压混凝土的胶凝材料用量不宜低于 $130\mathrm{kg} / \mathrm{m}^3$ ，当低于 $130\mathrm{kg} / \mathrm{m}^3$ 时应专题试验论证。美国、日本等国的规范对水工大体积混凝土和碾压混凝土最低胶凝材料用量和水泥用量尚无明确规定，其中美国碾压混凝土坝的碾压混凝土胶凝材料用量范围较广，早期的柳溪坝内部碾压混凝土胶凝材料用量仅 $66\mathrm{kg} / \mathrm{m}^3$ ，后期修建的上静水坝碾压混凝土胶凝材料用量则达到 $252\mathrm{kg} / \mathrm{m}^3$ ；日本碾压混凝土坝的碾压混凝土胶凝材料用量则在 $120\sim 130\mathrm{kg} / \mathrm{m}^3$ 。参考上述规定，本条规定了水工大体积内部常态混凝土胶凝材料的最低用量和水泥熟料最低含量限制，以及碾压混凝土最小胶凝材料用量限制，以确保水工混凝土长期耐久性。
4.1.1	混凝土施工方案设计主要包括垂直运输方案和水平运输方案的设计，施工方案的选择对工程进度、质量、工程造价均有直接影响，需综合各方面的因素，经过技术、经济比较后选定。本条对混凝土施工方案选择应遵守主要原则进行了规定。
4.2.1	本条提出混凝土垂直运输的多种方案及其组合方案，以适应不同工程条件、不同时期的浇筑特点，并强调对于高混凝土坝或结构尺寸高大的水工混凝土建筑物，应以门塔机方案和缆机方案作为主要的比较方案。

从混凝土运输浇筑角度看，建筑物的高度和体积（工程量）是决定混凝土施工方案的重要因素。混凝土工程大体上可分为中、高坝和低水头工程两大类。前者高度大（ $50\sim 250\mathrm{m}$ ），工程规模也较大，垂直运输占主要地位，常以缆机、门机、塔机和塔带机为主要浇筑方案，而以履带式起重机及其他较小型机械设备为辅助措施，采用门塔机往往要设起重机栈桥。对于低水头工程，如低坝、水闸、船闸、护坦、厂房等，可选用门机、塔机和履带式起重机等作为主要方案，一般不设栈桥。
4.2.3	门、塔机是大、中型水利工程用得最多的一种垂直起吊设备，具有拆卸及安装快、起重量大等特点，主要适用于河床宽、高度较高、混凝土工程量较大及浇筑强度较高的水工混凝土工程。

当门、塔机用于浇筑混凝土时（浇筑工况），各机构运行速度快，施工高峰期每小时可达 $12\sim 15$ 个工作循环；当门、塔机用于吊装金属结构时（安装工况），通过改变滑轮组数可提高起

吊重量。对于高混凝土坝，门、塔机往往需要施工栈桥配合以扩大控制范围。

移动式起重机具有移动方便、运用灵活等特点。在布置时，应考虑建筑物的形状、浇筑顺序、供料线路、卸料回车和吊罐位置等因素，以充分发挥其生产效率。如在基坑内采用移动式起重机浇筑混凝土，事先应规划好汛前撤出的路线和措施。
4.2.4	缆机具有跨距大、效率高、工作范围大等特点，是适合在较狭窄河谷上浇筑大坝混凝土的主要起重机。缆机主要有平移式缆机、辐射式缆机、摆塔式缆机、固定式缆机等几种基本型式，缆机的具体型式应根据枢纽建筑物的布置特点和河谷两岸的地形地质条件进行选择。

（1）平移式缆机。平移式缆机的覆盖面为一个矩形，只要加长两岸轨道的长度，便可增加矩形覆盖面的宽度，扩大浇筑范围，可适应不同坝型，并可根据工程规模在同组轨道上布置若干台。

（2）辐射式缆机。辐射式缆机一端为固定式，一端为弧形轨道。其覆盖范围是一个扇形面，适合于拱坝及狭长形坝型的施工，在相同条件下，辐射式往往要比平移式缆机的跨度大。辐射式缆机具有布置灵活、基础工程量小、造价低、安装及管理方便等优点。

（3）摆塔式缆机。该机型的塔架底部支出固定于地面上的球绞支座上，顶部用后拉索固定，左右两侧的侧拉索通过卷扬机收放，使塔架可左右两侧摆动，以扩大浇筑范围。摆塔式缆机适用于坝体为狭长条形的大坝施工，也有工程用来在工程后期浇筑上部较狭窄的部位。

（4）固定式缆机。缆机的两端支点固定不动，其工作范围只有一条直线。该机型构造简单、造价低、调度灵活、搬迁迅速，主要用于解决某些临时吊运工作需要。在大坝施工中，一般只能用于辅助作业、安装金属结构及局部浇筑混凝土。
4.2.5	塔带机是将塔机和胶带机有机结合而成的一种大坝混凝

土浇筑设备，它将混凝土水平运输、垂直运输及仓面布料功能融为一体，适应于连续高强度混凝土施工。目前国内采用的塔带机有两种类型：一种为美国洛泰克（ROTEC）公司生产的TC2400型固定式塔带机，塔机的工作幅度为 $80\mathrm{m}$ ，布料皮带布料半径为 $100\mathrm{m}$ ；另一种为法国波坦（POTAIN）公司生产的MD2200型固定式塔带机（亦称顶带机），塔机的工作幅度为 $80\mathrm{m}$ ，布料皮带布料半径为 $105\mathrm{m}$ 。塔带机带宽30英寸 $(762\mathrm{mm})$ ，带速 $3.15\sim 4.00\mathrm{m / s}$ 时，可运送最大骨料粒径为 $150\mathrm{mm}$ 的四级配混凝土，其理论输送能力为（指振捣密实方）：对于最大人工骨料粒径为 $80\mathrm{mm}$ 的零坍落度的RCC混凝土，角度不超过 $100^{\circ}$ 的情况下，运送能力为 $420\mathrm{m}^{3} / \mathrm{h}$ ；对于最大人工骨料粒径为 $150\mathrm{mm}$ 的常规混凝土，运送能力同上。设计时按 $240\mathrm{m}^{3} / \mathrm{h}$ 的运送能力进行资源配套和进度安排。

胎带机属于移动式胶带机，可自行，并配备有自撑式、可伸缩的输送皮带机，可以迅速移动，布置灵活，特别适用于基础块、护坦等大面积混凝土浇筑。也可布置在仓面上，与固定式胶带机配合可大大扩大浇筑控制范围。

三峡工程采用塔带机及胎带机结构形式见图1，塔带机及胎带机性能见表1。
4.2.6	碾压混凝土具有大仓面连续施工的特点，因此要求运输入仓设备具备连续供料的条件，为了防止运输过程中骨料的分离，还应具有防骨料分离措施。碾压混凝土的运输入仓能力应能确保仓面碾压层混凝土在铺筑允许时间内施工完成。碾压混凝土常用的运输入仓设备主要采用自卸汽车直接入仓或自卸汽车与皮带输送机、负压溜槽（管）、伸缩式皮带布料机、斜面滑道等方式的组合，必要时也采用缆机、门机、塔机等吊运设备；塔式布料机是高速皮带机与塔机的完美结合，使碾压混凝土的水平运输和垂直运输一体化，实观了对混凝土运输传统方式的变革，三峡三期围堰及龙滩碾压混凝土坝施工采用此种方式运输入仓，达到了快速施工的目的。

表 1 三峡工程采用的塔带机及胎带机性能


<table><tr><td colspan="3">性能指标</td><td>TC2400 型塔带机</td><td>MD2200 型顶带机</td><td>CC200 - 24 型胎带机</td></tr><tr><td rowspan="10">塔机技术参数</td><td colspan="2">起重力矩 /(t · m)</td><td>2400</td><td>2200</td><td></td></tr><tr><td colspan="2">起重量 (t) /工作幅度(m)</td><td>30/8060/40</td><td>22.8/8060/32</td><td></td></tr><tr><td rowspan="2">起升高度</td><td>2 倍率</td><td>-150~94</td><td>-237.2~92.8</td><td></td></tr><tr><td>4 倍率(安装工况)</td><td>-30~94</td><td>72.2~92.8</td><td></td></tr><tr><td rowspan="4">起升速度/(m/min)</td><td>4 倍率(安装工况)</td><td>18(60t)</td><td>30(60t)</td><td></td></tr><tr><td>2 倍率</td><td>37(30t)</td><td>80(20t)</td><td></td></tr><tr><td>2 倍率</td><td>60(20t)</td><td>90(15t)</td><td></td></tr><tr><td>空载</td><td>75</td><td>120</td><td></td></tr><tr><td colspan="2">小车变幅速度 /(m/min)</td><td>100</td><td>120</td><td></td></tr><tr><td colspan="2">回转速度 /(r/min)</td><td>0.6</td><td>0.5</td><td></td></tr><tr><td rowspan="5">皮带机技术参数</td><td colspan="2">最大布料幅度/m</td><td>100</td><td>105</td><td>61</td></tr><tr><td colspan="2">带宽/mm</td><td>760</td><td>900</td><td>460</td></tr><tr><td colspan="2">带速/(m/s)</td><td>3.15~4.00</td><td>3.15~4.00</td><td>3.60~5.00</td></tr><tr><td colspan="2">最大仰角/(°)</td><td>30</td><td>25</td><td>30</td></tr><tr><td colspan="2">最大俯角/(°)</td><td>30</td><td>25</td><td>15</td></tr></table>

碾压混凝土的施工工艺与土石坝施工相类似，具有连续快速、大仓面的施工特点，因此在碾压混凝土发展初期，混凝土入仓一般采用自卸汽车为主，自卸汽车运输方式具有适应性强、机动灵活、可直接入仓等优点，是最基本的入仓工具，适应于坝高在 $60\mathrm{m}$ 以下（或坝体下部的碾压混凝土）、河谷较宽阔、便于施工道路布置的工程或部位。采用自卸汽车运输混凝土时，车辆行走的道路要求平整；入仓前应将自卸汽车轮胎冲洗干净，并防止将泥土、水等带入仓内；在仓内行驶的车辆应避免刹车、急转弯等有损混凝土层面质量的操作。

深槽高速混凝土输送皮带机是专门用于碾压混凝土的特种皮带机，其特征是大槽角、深断面和高带速。深槽高速混凝土输送皮带机的结构特点是：深槽断面不但对被送物料起到包裹作用，避免骨料分离，同时提高了输送能力；高带速不仅提高输送能力，促进皮带轻型化，还可以运送流态砂浆；全断面硬质合金清扫器最大限度地减水砂浆损失；机头混料挡板起到混料作用，避免骨料分离。深槽高速混凝土输送皮带机在江垭、汾河二库、三峡等水电工程施工中发挥了重要作用，常与负压溜槽（管）等连续式垂直运输设备配合使用（如江堰工程）。深槽高速混凝土输送皮带机输送混凝土的强度达到了 $240\sim 350\mathrm{m}^3 /\mathrm{h}$ ，砂浆损失率小于 $0.25\%$ ，VC值损失小于1s，骨料分离肉眼观察不明显。采用皮带机输送混凝土时，应采取措施以减少骨料分离，降低灰浆损失率，并应有遮阳、防雨措施等。

伸缩式皮带布料机作为碾压混凝土运输的又一专用设备，曾在高坝洲工程中应用，皮带机与负压溜槽相连，皮带机可自动伸缩，向仓面汽车供料，节省了大量的施工道路填筑工程量。伸缩式皮带布料机输送能力约 $300\mathrm{m}^3 /\mathrm{h}$ 。

塔式布料机将混凝土水平运输、垂直运输及仓面布料功能融为一体，具有很强的浇筑能力，以美国ROTEC高速皮带机为代表，其带宽 $650\sim 900\mathrm{mm}$ 、带速 $3.5\sim 4\mathrm{m / s}$ ，最大角度达 $25^{\circ}$ 皮带机可在立柱上爬升，适合于坝高、工程量大的工程应用，曾在上静水、糜溪等碾压混凝土坝工程应用，此后在哥伦比亚的Miel.No.1碾压混凝土坝及我国的三峡二期常态混凝土、三期围堰碾压混凝土和龙滩碾压混凝土大坝等工程应用。供料线为高速皮带机，仓面采用塔带机直接布料或履带式布料机布料。塔带机及供料皮带机配备了一系列混凝土输送专用设备，如刮刀、转料斗及下料导管等，基本上克服了普通皮带机输送混凝土时存在的骨料分离、灰浆损失等大的缺陷。塔式布料机的优点主要体现在：①混凝土从机口经供料线皮带、塔带机皮带直接进入浇筑地

点，中间环节少，有利于快速施工。②场地适应性强，对场地要求不高，可在任何场地布置。③兼具布料功能，节省平仓工作量，可以鱼鳞状、薄层均匀布料，适于碾压混凝土浇筑。④浇筑范围大，塔带机皮带可 $360^{\circ}$ 回转，可在距塔柱中心 $5\sim 100\mathrm{m}$ 下料。⑤浇筑强度高，设计生产能力为 $360\mathrm{m}^3 /\mathrm{h}$ 。哥伦比亚的Miel.No.1工程，供料线为1条高速皮带机，仓面采用1台塔式布料机与履带式布料机联合布料，大坝在25个月施工完成，日平均强度 $4200\mathrm{m}^3$ ，最大 $7200\mathrm{m}^3$ ，月高峰强度12万 $\mathrm{m}^3 /$ 月，实际生产率最高达 $382\mathrm{m}^3 /\mathrm{h}$ ，最低达 $117\mathrm{m}^3 /\mathrm{h}$ ，平均达 $250\mathrm{m}^3 /\mathrm{h}$ 左右（理论生产率的 $72\%$ )。我国三峡工程三期碾压混凝土围堰采用2台塔带机配高速皮带运输机、自卸汽车等联合供料，在4个月内将110万 $\mathrm{m}^3$ 碾压混凝土施工完成，高峰月强度45万 $\mathrm{m}^3 /$ 月，塔带机平均生产率达到 $200\mathrm{m}^3 /\mathrm{h}$ 以上。龙滩碾压混凝土采用2条塔式布料机，最高日产量达 $13050.5\mathrm{m}^3$ ，当天单机平均强度为 $326.3\mathrm{m}^3 /\mathrm{h}$ （以20h运行时间计），并创造了单条供料线最高班产量达 $3680\mathrm{m}^3$ ，单条供料线月输送 $110554.5\mathrm{m}^3$ 碾压混凝土的世界记录等。⑥自动化程度高，便于科学管理，便于计算机综合监控。⑦自动爬升功能，塔带机一般为4h、最快3h可爬升一节。适合浇筑任何高度的大坝。塔带机的上述优点特别适合于浇筑强度高、建设速度快、机械化作业程度高的碾压混凝土高坝施工。

为解决因高差大运送混凝土产生骨料分离的问题，我国设计、制造了负压溜槽（管），并得到较好的应用，它主要解决因道路布置困难不便于采用自卸汽车运输的难题，适合于坝肩较陡，即坡度在 $45^{\circ}$ 左右V形河谷的工程应用，其供料线的水平运输多为皮带机和自卸汽车，仓面采用汽车布料。负压溜槽（管）主要由料斗、垂直加速段、槽（管）体和出料口4部分组成，其工作原理是：在密封管道内通过定量流体，当外界条件发生变化时，管道内的压力相应发生变化，流速增大，压力减小；反之流速减小，压力增大。混凝土在负压溜槽（管）内流动时，由于重力作用，流速增大，密封溜槽内压力减小，在内外压力差的作用下混凝土流速减小，如此反复，混凝土呈周期性波浪性下行，确保混凝土运输质量。负压溜槽具有防止骨料分离、结构简单、利用地势、不占施工场地、不需要外加动力、输送能力强、运输强度高等特点。施工设备生产率比斜坡道高（如荣地、广蓄、水东、普定、江垭、大朝山、棉花滩、沙牌、三峡、龙滩等工程），一般理论生产率在 $240\mathrm{m}^3 /\mathrm{h}$ 左右，实际生产率平均达 $150\mathrm{m}^3 /\mathrm{h}$ （占理论生产率 $63\%$ ）。在大朝山和沙牌采用了 $100\mathrm{m}$ 级负压溜管，其中大朝山大坝左右岸各布置了两条真空溜管，左岸真空溜管的最大高差为 $86.6\mathrm{m}$ ，槽身长 $120\mathrm{m}$ ，是目前国内输送高度最大的真空溜管，其输送能力为 $220\mathrm{m}^3 /\mathrm{h}$ 。 $100\mathrm{m}$ 级真空溜管是解决高山峡谷地区、高落差条件下碾压混凝土垂直运输的一种简单经济的有效手段，大大提高了碾压混凝土的施工速度。采用负压溜槽（管）运输碾压混凝土时，应在负压溜槽（管）出口设置垂直向下的弯头；负压溜槽（管）盖带的局部破损处，应及时修补，盖带破损到一定程度时应及时更换。负压溜槽（管）的坡度和防分离措施应通过现场试验确定。

4.2.7 采用混凝土泵浇筑混凝土，一般要求混凝土坍落度为 $14\sim$ $22\mathrm{cm}$ ，最大骨料粒径应不大于导管内径的 $1 / 3$ ，并不允许有超径骨料。目前采用泵浇的混凝土主要为二级配。混凝土泵浇筑适用于混凝土工程量较少、断面小、钢筋密集的薄壁结构，或用于导流底孔封堵，以及其他设备浇筑不易达到的部位。以前，泵浇混凝土均为二级配，2004年，长江设计院与三一重工联合研制开发了三级配混凝土泵，已在三峡纵向围堰加高，导流底孔封堵施工等工程中运用。
4.2.8	对各种混凝土施工设备生产率和需要配置数量的计算进行了规定。大型起吊设备调运混凝土的台月生产率不仅与吊罐和小时循环次数有关，还与机械的控制范围有密切关系。缆机一般控制的面积较大，能够浇筑的仓面多，时间利用系数较高，所以台月生产率也高；而门机、塔机等壁杆式机械，由于其活动范围

相对较小，能够控制的浇筑块少，设备效率得不到充分发挥，所以台月生产率一般比缆机低。大型混凝土机械吊运坝上各种金属结构、小型设备和大型预制件等占用吊运混凝土的当量时间百分比，根据部分工程资料统计所得。
4.3.1	混凝土水平运输方案可根据其使用条件和使用特点，选择采用有轨机车、无轨运输、胶带机或混凝土泵等。一般情况下，垂直运输的入仓机械设备类型和型号确定后，水平运输机械设备的类型也就基本确定了。但是，因为工程地形条件、混凝土搅拌楼高程和位置、起重机取料方式、卸料点的要求（分散或集中以及卸料场地大小等）、混凝土量的大小、运输强度和运距等不同，在具体确定水平运输设备类型、型号和数量时，仍需要进行综合技术经济比较选择较优的方案。

水工混凝土施工进度主要取决于浇筑设备的生产率，在确定运输设备型号和数量时，运输设备的生产率应适当大于浇筑设备的生产率，以保证主导浇筑设备生产率的发挥。
4.3.2	主体工程混凝土水平运输方案的选择，主要与混凝土的浇筑方案、搅拌楼高程和位置、起重机取料方式、地形条件等因素有关，如何依据工程的具体情况，选择好混凝土的水平运输方式，是混凝土能否在保证质量的前提下实现快速施工的重要环节之一。混凝土水平运输一般应满足下列要求：

1 运输设备在运输过程中应能保持混凝土的均匀性及和易性，不发生漏浆、分离和严重泌水现象，并使坍落度损失较少，以保证混凝土的质量。

2 混凝土水平运输配套设备总的生产能力，应满足施工进度计划要求的不同施工时段和不同浇筑部位的浇筑强度要求，并考虑适当的备用量。

3 混凝土水平运输的效率，应与混凝土搅拌、混凝土垂直运输、仓面浇筑等所要求的小时生产能力相适应，以充分发挥设

备的效率和保证混凝土的浇筑质量。

4 混凝土的运输工具（如吊罐、料斗、车箱以及胶带输送机等），必要时应设有遮盖和保温设施，以避免暴晒、淋雨、受冻而影响混凝土的质量，尽量使制冷混凝土在运输过程中的温度回升值最小。
4.3.3	无轨运输，一般指汽车运输。主要有汽车搅拌车、后卸式自卸汽车、侧卸料罐车以及汽车运立罐等。

汽车运输混凝土，机动灵活，对地形变化适应大，道路修建的工程量小且费用较低，进行施工规划时，应尽量考虑运输混凝土的道路与基坑开挖出渣道路相结合，在基坑开挖结束后，即利用出渣道路运输混凝土，以缩短混凝土浇筑准备工期。汽车运输混凝土几乎可以同所有入仓设备配套使用，但汽车运输的运距不宜太长。为减少运输过程中过大震动，路面质量要求高，能源消耗大，运输费用较高，不易管理，事故率较高。

无轨侧卸料罐车运输混凝土，采用牵引车与装混凝土的料斗用铰接联结，转弯半径仅 $8\mathrm{m}$ ，运行灵活，很适应水利工地地形变化大而且复杂的特点。此外，无轨侧卸料罐车操作方便，容易对准吊罐，起重机上的吊罐不脱钩，因而辅助工作时间少，缩短了起重机的浇筑循环时间，提高了工效。目前与缆机浇筑配套的混凝土水平运输大多采用这种无轨侧卸料罐车的运输方式。

混凝土搅拌运输车或称搅拌车，在卡车上装有圆筒型搅拌筒用以运载混合后的混凝土，在运输过程中会始终保持搅拌筒转动，以保证所运载的混凝土不会凝固，适用于运输距离和时间较长的混凝土运输。
4.3.4	有轨运输方案在我国水电建设工程中应用较多，尤其当工程量大，浇筑强度高时，这种运输方式运输能力大；运输过程中振动小、平稳、容易保证混凝土的运输质量；能源消耗少，运输费用低；线路专一，与其他车辆干扰小，管理方便等是它的主要优点。

有轨铁路运输的主要缺点是：要求混凝土工厂与混凝土浇筑

供料点之间高差小、线路的纵坡小、转弯半径大；它对复杂的地形变化适应性差。且路基工程量大，修建工期长，造价较高。

有轨运输一般有机车拖平板车立罐和机车拖侧卸料罐两种。有轨侧卸运输车在国外许多工程中得到应用，我国已在广西岩滩等工程施工中使用，吊罐停在侧卸运输车的侧面，不脱钩，启动侧卸料门将混凝土卸入吊罐内，能进一步提高混凝土浇筑效率。

大、中型工程多采用 $1435\mathrm{mm}$ 的准轨线路，中、小型工程多用 $1000\mathrm{mm}$ 窄轨线路，机车轨距主要取决于混凝土运输的强度、其他构件运输的要求和现场布置条件。机车的牵引力应根据牵引的重量和道路特性通过计算确定。如铁路平板车在门、塔机的门架内穿过，铁路平板车与起重机门架之间，应有净空 $1\mathrm{m}$ 以上的安全距离。
4.3.5	胶带运输机是一种构造简单的轻型运输设备，其优点是：设备投资低，对基础和支架的坚固程度要求较低，对地形变化适应能力强，适用于地形高差大的工程部位，运输混凝土可连续作业，生产效率高，动力消耗小，操作管理人员相对少。其缺点是：混凝土在运输和卸料时易产生分离，薄层运输混凝土与大气接触面积大，在夏季使用时，混凝土温度回升大，温控难度大；一旦发生故障，全线停运，停留在胶带上的大量混凝土难以处理，而且同时只能运送一种品种的混凝土料。因此，采用胶带机运输的距离不宜过长。

近年来，国内外的制造企业对混凝土运输的胶带机进行了较大的改进，形成了混凝土运输专用高速胶带机，采用槽型运输胶带、刮刀、下料象鼻管、专用雨阳棚以及空调等一系列混凝土运送专用设备，最大限度地减少了浇筑混凝土过程中存在的骨料分离、灰浆损失机温度回升等缺陷，提高了胶带机运送混凝土的质量。

混凝土胶带运输机的生产率较高，如 $762\mathrm{mm}$ 宽的槽型胶带，带速为 $190\sim 230\mathrm{m / min}$ ，小时生产率可达 $240\sim 450\mathrm{m^3 / h}$ ，因此必须有与之相适应的混凝土入仓设备、平仓振捣设备、运行管理和技术措施，否则极易造成骨料砂浆分离和平仓、振捣不及时而导致的混凝土不密实的质量事故。
4.3.6	碾压混凝土水平运输方案主要根据入仓方案确定，同时也应根据工程地形条件、入仓强度和运距等因素进行选择。
4.4.1	本条对混凝土生产系统和混凝土运输道路的布置进行相应规定。

1 在不受爆破威胁或施工现场干扰的情况下，一般都希望混凝土生产系统尽可能靠近浇筑地点。这对保持混凝土均匀性、不产生离析、易于卸料、防止混凝土产生初凝等均更有利。对有温控要求的混凝土，可以减少热量损失或温度回升。SL677规定，混凝土运输时间不要超过 $90\mathrm{min}$ ，在夏天需控制在 $45\mathrm{min}$ 以内。

2 混凝土浇筑方案、运输方式以及拌和楼至浇筑地点的运输距离等，都是影响混凝土拌和楼出料线高程的重要因素，因此需对出料线高程进行合理规划，必要时需拟定方案进行技术经济比选，选择指标较优方案，使混凝土运输线路布置顺畅合理。当不同浇筑方案和运输方式对出料线高程有不同需求时，应优先考虑适应浇筑量比重大的运输方式。

3 汽车运输混凝土，机动灵活，对地形变化适应大，道路修建的工程量小且费用较低，进行施工规划时，应尽量考虑运输混凝土的道路与基坑开挖出渣道路相结合，在基坑开挖结束后，即利用出渣道路运输混凝土，以缩短混凝土浇筑准备工期。
4.4.2	门机、塔机浇筑闸、坝混凝土的布置，主要有坝外布置、坝内栈桥和蹲块布置三种形式：

（1）坝外布置。当坝体宽度小于所选门、塔机的最大回转半径时，可将门机、塔机布置在坝外（上游或下游）。其靠近建筑物的距离，以不碰坝体和满足门机、塔机安全运转为原则。这种布置方案需要浇筑门机、塔机轨道条形混凝土基础；遇有低凹部

位，可修建低栈桥。

（2）坝内独栈桥布置。当坝体宽度大，所选门机、塔机坝外布置时，坝体中部有浇不到混凝土的部位时，可将门机、塔机栈桥布置在坝内，栈桥高度视坝高、门（塔）机类型和混凝土搅拌系统出料高程选定。

（3）坝内多栈桥布置。适用于坝底宽度较大的高坝工程，或坝后式厂房的施工。一般在坝内和厂坝之间各布置一条平行坝轴线的栈桥。栈桥需要“翻高”，门机、塔机随之向上拆迁。水平运输车与门机、塔机共用栈桥，也可单独布置运输栈桥。

（4）主辅栈桥布置。在坝内布置起重机栈桥，在下游或上游坝外布置运输混凝土运输栈桥。这种布置，取决于混凝土拌和系统供料高程和坝区地形、导流标准及枢纽特性等因素。

（5）蹲块布置。门机、塔机设置在已浇筑的坝体上，随着坝体上升分次倒换位置而升高。一般采用拆装方便的丰满门机，每次翻高上升为 $15\sim 25\mathrm{m}$ （其他门、塔机可达更大高度）。这种方式施工简单，但活动范围与浇筑面积受限制，倒运次数多，增加施工干扰，影响施工进度。

3 尽量减小缆机平台工程量。缆机基础平台高程，一般均应充分研究利用两岸地形条件，使缆机能浇至坝顶，但有时由于地形地质条件的限制，或者为了减少平台基础工程量，也可考虑将缆机平台高程降低，甚至放在坝顶高程。这时需要研究形成混凝土浇筑系统的时间和坝顶部分混凝土浇筑措施，经过方案比较后确定。

4 缆机主索的垂度一般在 $4\% \sim 6\%$ 。国产缆机新设计时常取 $5\%$ ，以便以后转用时可有适当增减的余地。国外对于跨距在 $1000\mathrm{m}$ 以上的缆机，设计垂度多为 $5.5\%$ 。缆机垂度的具体选用由制造厂家、使用单位共同商定，初步布置设计时，可按跨度的 $5\% \sim 6\%$ 考虑。

有些工程在使用旧缆机时，可能因塔架高度不足及地形条件的限制，使得缆机的浇筑高度达不到坝顶，此时，可以考虑在大坝浇筑至一定高程，所需浇筑强度要求较低时，改用较小的吊罐，如 $3\mathrm{m}^3$ 罐，并根据主索的受力情况，借助缆机上的主索张紧机构，调小主索垂度，从而满足浇筑至坝顶的需要。
4.4.4	为提高塔带机的浇筑控制范围，塔带机多布置在坝内，因此，要求大坝坝基开挖完成后抓紧塔带机系统的安装、调试和运行，使其尽早投入正常生产。初期混凝土应采用辅助起吊设备浇筑入仓，另外，塔带机以承担混凝土浇筑为主要任务，大量的金属结构安装、仓面作业、仓面设备转移等工作需由其他辅助起重设备吊运，避免因塔带机的工况转移而影响其浇筑效率的发挥。

塔带机及其供料系统可随大坝混凝土的浇筑上升而自升。塔带机是一个系统，要求从混凝土搅拌楼、水平运输、垂直运输直至仓面作业一条龙配套。混凝土搅拌楼要求能连续生产出满足塔带机浇筑强度的混凝土，避免因供料中断，在皮带上的料头、料尾产生骨料分离。水平运输宜选用混凝土专用皮带机，该皮带机

的运输强度应不低于塔带机的入仓强度，供料线应根据地形条件尽量短距离布置，供料皮带上还应设置防雨保温装置。

塔带机浇筑混凝土具有一定的布料功能，在操作熟练时，可以均匀地布料，但由于塔带机浇筑入仓速度快，易出现混凝土堆积的现象，因此仓面仍需配备平仓机，同时由于塔带机存在浇筑盲区、死区，这些仓位的混凝土入仓只能采用塔带机定点入仓、平仓机推料的浇筑方式。对于塔带机浇筑盲区、死区亦可在仓面上布设布料机进行浇筑。

塔带机浇筑速度快，仓面配备的振捣设备的振捣能力应与塔带机浇筑能力相适应。塔带机浇筑的仓位，一般选用一台振捣率为 $240\mathrm{m}^3 /\mathrm{h}$ 的8个振捣棒的平仓振捣机或两台 $4\sim 5$ 个振捣棒的平仓振捣机。平仓振捣机主要用于内部大体积混凝土振捣，模板、止水片、止浆片及预埋件周围的混凝土振捣应采用人工振捣，以保证这些部位的混凝土的密实性。
5.1.1	混凝土施工程序或施工分期应满足导流程序和施工总进度的要求，在进行混凝土施工程序安排时，还应考虑与混凝土相关联的其他主要工程项目的要求。
5.1.2	大坝（水闸）施工程序与安全度汛、下游供水和水库蓄水等息息相关，施工程序的合理安排，同样对大坝（水闸）防裂和快速上升意义重大。SL282和SL319中温度控制章节都对混凝土层间间歇和相邻坝段高差提出了要求。拱坝在施工程序安排中，除合理安排跳仓外，对岸坡坝段混凝土施工与基础处理的关系、孔口及悬臂高度控制等均应合理安排，并适时调整，尽量避免出现长间歇和相邻块高差过大的情况。
5.1.3	电站（泵站）厂房混凝土施工程序除应满足总进度要求外，还应重点考虑机组埋件、金属结构等安装要求。优先形成安装间、提前完成厂房内桥机安装，有利于机组机电埋件和机组本体安装，有利于施工进度。
5.1.4	水工隧洞混凝土衬砌应在保证施工安全和工程质量的前提下确定边墙、顶拱、底板衬砌顺序，有条件时宜全断面衬砌，地质条件较差或大断面隧洞宜采用先拱后墙法，即先开挖顶拱并及时衬砌，以支护顶部围岩，然后在顶拱保护下开挖下部断面和衬砌边墙，在开挖边墙部分的岩层之前，应将顶拱支承好。
5.2.1	混凝土工程施工进度编制除应满足施工总进度各目标要求外，还应先进合理，并留有余地。平均先进指标与混凝土结构、施工方法、现场环境条件、工程规模等有关，可参照相关工程经验确定。
5.2.2	计算机施工仿真技术在我国首次应用为20世纪80年代二滩水电站双曲拱坝的混凝土浇筑进度模拟，计算成果符合一般施工规律。随后，施工仿真在水利水电工程高混凝土坝的施工进度模拟方面得到了广泛应用，仿真水平也得到了很大提高。特别是近十几年来，绝大部分高混凝土坝在施工进度设计中采用了计算机施工仿真技术，仿真成果对提高大坝施工设计水平起到了积极的推动作用，计算机施工仿真技术已成为大型工程施工进度分析的常用方法。
5.2.3	混凝土工程项目往往是整个工程施工的关键性控制性项目，混凝土施工进度编制时应对施工导流、地基开挖与处理、混凝土结构、施工布置和施工条件、金属结构安装等工程项目主要因素进行综合分析后，编制出先进合理的混凝土施工进度，并提出施工强度和投入资源。
5.2.4	混凝土施工受气候条件影响较大，因此，在研究混凝土工程施工进度时，应分析施工期内的有效工作天数。
5.2.5	~5.2.8 混凝土施工有两个主要指标：一个是坝体月平均上升速度，是反映形象面貌和施工进度的指标；另一个是混凝土月浇筑强度，是反映机械设备浇筑能力与资源配套的指标。这两个指标都满足才能实现工程进度计划。混凝土月浇筑不均匀系数是反映资源配套的均衡性指标，与浇筑期历时关系密切，通常建设工期历时短的，其均匀性较好，月不均匀系数就低；反之，月不均匀系数偏高，高峰时段与高峰年的月不均匀系数也相应增大。SL303—2017《水利水电工程施工组织设计规范》中给出的混凝土浇筑不均匀系数建议值见表2。


表 2 不均匀系数建议值


<table><tr><td rowspan="2">项 别</td><td rowspan="2">整个工程浇筑期</td><td colspan="3">高峰时段</td></tr><tr><td>历时超过15个月</td><td>历时12个月</td><td>历时小于8个月</td></tr><tr><td>国内平均先进值</td><td>2.36</td><td>1.6</td><td>1.5</td><td></td></tr><tr><td>国外先进值</td><td>1.31</td><td>1.28</td><td>1.2</td><td></td></tr><tr><td>建议值</td><td>2.3~1.3</td><td>1.6~1.3</td><td>1.5~1.25</td><td>1.4~1.2</td></tr></table>
5.2.9	针对施工进度进行优化，在不影响总工期的前提下，调整非关键线路上的混凝土施工项目，使提出的施工劳动力、主要设备和材料需求较为均衡。

6.1.1 一般情况下，坝高在 $30\mathrm{m}$ 以下的低坝可参照类似工程经验进行温控防裂设计。对于高坝，因其温控防裂要求较高，一般需采用有限元法进行温度场及温度应力分析，提出合适的温控防裂措施。碾压混凝土温度控制防裂要结合碾压混凝土通仓薄层连续升高等施工工艺特点。
6.1.2	本条强调混凝土材料试验和研究的重要性。混凝土温度控制与混凝土力学、热学性能密切相关，对混凝土变形性能的影响也较大。国内外实践表明，温度控制已经由单纯的分析温度场、温度应力及研究降温措施，转而开始注重混凝土材料变形性能的研究，如提高混凝土极限拉伸值、选择线膨胀系数低的骨料以及利用混凝土自身体积变形补偿温度收缩等。

工程经验表明，坝体混凝土龄期在 $5 \sim 15\mathrm{d}$ 时最容易开裂。掺加粉煤灰等掺和料混凝土后期强度高，水工大体积混凝土的设计龄期已延至 $90 \sim 180\mathrm{d}$ ，在此情况下，配合比设计时不仅要考虑设计龄期的强度，还要考虑混凝土早期的抗裂要求。
6.1.3	基础混凝土在高温季节浇筑时需经论证并批准，主要是考虑到国内许多工程做不到基础部位混凝土在低温季节浇筑。如在高温季节浇筑基础部位混凝土时，需采取相应的温控防裂措施，一方面采用有效的温控措施将混凝土最高温度控制在设计允许范围内，如采取低发热量混凝土、预冷混凝土、通水冷却、加强养护及保温等；另一方面减少混凝土变形约束，如适当分缝、减小浇筑块尺寸等。
6.1.4	确定低温季节施工期可依据当地10年以上气象统计资料，当地缺少资料时可借鉴邻近地区气象部门资料进行确定。低温季节施工措施见SL677。

6.1.5 本条规定了混凝土坝相邻块高差控制要求。施工过程中控制相邻坝块之间高差的主要目的：一是为了防止纵缝键槽被挤压，影响灌浆质量；二是避免剪切变形对横缝内止水设施的不利影响；三是避免先浇块混凝土长期暴露，因气温骤降等引起表面裂缝等。相邻坝块正高差一般不超过 $12\mathrm{m}$ ，一般不允许出现反高差。
6.2.2	混凝土基础容许温差、上下层容许温差和允许最高温度在SL319和SL282中已作规定，本规范只作引用。

6.3.3 根据坝址气候条件、坝体结构特点、施工机械及施工温控水平，并考虑温控措施合理配套，对大坝进行合理分缝分块，在混凝土结构内设置纵横缝。根据已有经验，大坝横缝间距一般为 $15\sim 20\mathrm{m}$ 。选择分缝分块时，还应考虑下列因素：

（1）分块大小必须与混凝土生产、浇筑系统的能力相适应，避免出现施工冷缝。

（2）分块大小必须与温控能力和当地气候条件相适应，采用通仓浇筑应经过充分论证。

（3）分块大小不宜过小，应保证冷却后接缝开度不小于 $0.5\mathrm{mm}$ ，以利接缝灌浆。

（4）分块大小还与立模、浇筑、接缝灌浆和工期要求等有关，应通过技术经济分析比较后确定。

（5）地下工程水工隧洞、岩锚梁等在浇筑过程中应合理分缝分块，分段长度一般为 $8\sim 15\mathrm{m}$ ，环向缝尽可能设在同一平面内，避免错缝浇筑。
6.3.4	混凝土配合比设计和混凝土施工应保证混凝土设计所必须的极限拉伸值或抗拉强度、施工均质性指标和强度保证率，有条件时宜优先选用线膨胀系数较低的砂石料。由于温控防裂设计的安全储备远小于结构设计，而实际施工中混凝土施工匀质性有时较差，所以在施工过程中，除满足前述设计要求的混凝土抗裂能力外，还应改进混凝土施工管理和施工工艺，改善混凝土性能，提高混凝土抗裂能力。

控制混凝土水化热主要通过采用发热量低的中热硅酸盐水泥或低热矿渣硅酸盐水泥，选择较优骨料级配和掺粉煤灰、外加剂，以减少水泥用量和延缓水化热发散速率等措施。

采用发热量较低的水泥和减少单位水泥用量，是降低混凝土水化热的最有效措施。有关计算表明，不同品种水泥单位发热量相差 $4\mathrm{J} / \mathrm{g}$ ，若单位水泥用量以 $200\mathrm{kg} / \mathrm{m}^3$ 计，则混凝土绝热温升相差 $3\sim 4^{\circ}\mathrm{C}$ ；而每立方米混凝土少用 $10\mathrm{kg}$ 水泥，则可降低混凝土绝热温升 $1^{\circ}\mathrm{C}$ 左右。因此，在设计时应优先选用发热量较低的中热或低热水泥。

减少水泥用量的主要措施有下列几个方面：

（1）做好级配设计：尽量采用较大骨料粒径，改善骨料级配。

（2）采用低流态混凝土：各种级配不同坍落度混凝土的水泥用量应通过试验确定。一般试验表明， $1\mathrm{m}^3$ 混凝土每增加一个级配（由一级到四级）可少用 $20\sim 40\mathrm{kg}$ 水泥；每降低 $1\mathrm{cm}$ 坍落度可少用 $4\sim 6\mathrm{kg}$ 水泥。

（3）加掺合料：混凝土中加粉煤灰等掺合料可以降低水泥用量和混凝土的水化热温升，其降低的数值与掺合料的品种、活性和掺量有关。

（4）采用减水缓凝型外加剂，可通过混凝土性能试验寻求满足混凝土和易性和混凝土有关设计指标的外加剂及其掺量，达到适当减少水泥用量的目的。
6.3.5	合理安排混凝土施工程序和施工进度是防止坝体产生裂缝、改善坝体应力的主要措施之一。基础约束区混凝土温控要求严，一般安排在低温季节浇筑，浇筑时短间歇均匀上升，避免薄层长间歇，在有利季节多浇筑混凝土。短间歇均匀上升是避免气

温骤降冲击产生表面裂缝最有效的办法。
6.3.6	降低混凝土浇筑温度的主要措施包括：

（1）采取在粗骨料堆上洒水、喷雾、料堆加高、地垅取料、加设凉棚等措施降低料仓骨料温度。

（2）采用风冷、浸水、喷洒冷水等措施预冷粗骨料。采用水冷法时，应有脱水措施，使骨料含水量保持稳定。风冷骨料和水冷骨料相比，其设备占地面积小，冷量损耗少，运行的可靠性高，而且投资较省，目前二次风冷技术得到广泛应用。

（3）对预冷骨料采取隔热、保温措施，防止温度回升。

（4）混凝土拌和时，可采用冷水、加冰等降温措施。加冰时，宜用片冰或冰屑，并适当延长拌和时间。

（5）在高温季节施工时，应根据具体情况，采取下列措施，减少混凝土的温度回升：

① 缩短混凝土运输及等待卸料时间，入仓后及时进行平仓振捣，加快覆盖速度，缩短混凝土的暴露时间。

② 混凝土运输设置隔热遮阳措施，平仓振捣后立即用保温被覆盖保温。

$③$ 采用喷雾等措施降低仓面气温。

④ 混凝土浇筑宜安排在早晚、夜间及利用阴天进行。

⑤ 混凝土平仓振捣后，采用隔热材料及时覆盖保温。

6.3.7 混凝土浇筑层厚对于顶面散热和工程进度都有较大影响。在塑料水管应用之前，由于冷却水管只能埋设在混凝土浇筑层层面上，难以在混凝土浇筑过程中埋设于浇筑坏层上，混凝土浇筑后由顶面散热为主，通水冷却散热为辅（接缝灌浆部位也是后期通水冷却需要），混凝土浇筑层厚一般 $1.5 \sim 2.0\mathrm{m}$ 。塑料水管普遍应用之后，可在混凝土浇筑过程中将冷却水管埋设于浇筑坏层上，厚浇筑层以埋设多层水管通水冷却散热为主，浇筑层厚可采用 $3.0\mathrm{m}$ ，加快施工进度时浇筑层厚可达 $4.5\mathrm{m}$ 。但浇筑层厚 $3.0\mathrm{m}$ 及以上时一般只能采用平铺法施工，对混凝土入仓强度要求较高，且模板架立和固定要求也较高。

薄层浇筑有利于层面散热，但浇筑时对防止预冷混凝土温度回升不利，且增加了浇筑层次和水平工作缝处理工作量，对施工总进度也不利；厚浇筑层不利层面散热，对混凝土温控要求高，入仓强度及模板架立等要求也较高，但有利于快速施工，减少水平工作缝处理工作量。因此，混凝土浇筑层厚应根据温度控制标准、混凝土施工技术水平、机械设备浇筑能力及温度控制综合措施等因素综合考虑确定。

混凝土层间间歇期从散热、防裂及施工作业等方面进行综合分析确定，一般认为最优层间间歇时间 $1.5 \sim 2.0\mathrm{m}$ 时为 $5 \sim 7\mathrm{d}$ ， $3.0\mathrm{m}$ 时为 $7 \sim 9\mathrm{d}$ ，不宜超过 $14\mathrm{d}$ 。
6.3.8	大体积混凝土施工时，埋设冷却水管是最有效的温控措施之一。

初期通水是削减混凝土水化热温升的主要措施之一，一般可削减混凝土温峰 $2 \sim 4^{\circ} \mathrm{C}$ 。在高温季节采用预冷混凝土浇筑的坝体，混凝土最高温度仍可能超过设计允许最高温度时，采取初期通水削减混凝土温峰，控制最高温度。初期通水一般采用制冷水，在混凝土开始浇筑或收仓前后开始通水。初期通水冷却可使浇筑层早期平均最高温度降低 $2 \sim 4^{\circ} \mathrm{C}$ 。但初期通水冷却在混凝土达到最高温度后不宜降温过多，一般控制在 $4 \sim 6^{\circ} \mathrm{C}$ ，通水时间 $10 \sim 15 \mathrm{~d}$ 。

中期通水是削减坝体内外温差的有效措施之一。在每年入秋后，应视不同部位及坝体温度情况，适时利用河水对混凝土进行中期通水，在入冬前缓慢降低大坝混凝土内部温度，控制内外温差。一般每年9月初开始对当年5—8月浇筑的大体积混凝土块体、10月初开始对当年4月及9月浇筑的大体积混凝土块体、11月初开始对当年10月浇筑的大体积混凝土块体进行中期通水，通水时间 $1.5\sim 2.5$ 个月。

后期通水是使坝体混凝土达到接缝灌浆温度的必要措施。对于需进行坝体接缝灌浆的部位可根据不同季节、不同部位采用通河水和通制冷水相结合的方案，以满足大坝施工部位分期分批冷

却、灌浆的需要。

通水冷却时坝体混凝土与冷却水之间温差过大可能在水管周边产生微裂缝，但初期通水冷却因开始通水时混凝土温度与水温之间温差较小，混凝土弹模较低时在水管周边已形成一定温度梯度，初期通水冷却时坝体混凝土与冷却水之间温差允许达到 $25^{\circ}\mathrm{C}$ ，甚至超过该值。三峡工程初期通水一般采用 $6\sim 8^{\circ}\mathrm{C}$ 制冷水。
6.3.9	实践经验表明，大体积混凝土所产生的裂缝，绝大多数都是表面裂缝，但其中有一部分后来会发展为深层或贯穿裂缝，影响结构的整体性和耐久性，危害极大。引起表面裂缝的原因是干缩和温度应力。干缩引起表面裂缝一般仅数厘米深度，主要靠养护解决。引起表面拉应力的温度因素有：气温变化、水化热和初始温差。气温变化主要有气温骤降、气温年变化和日变化。不论在我国的北方还是南方，气温骤降都是引起表面裂缝的重要原因；在寒冷的北方，由于冬季气温很低，气温年变化也是引起表面裂缝甚至深层裂缝的重要原因；气温日变化由于变化周期较短，影响较小。

在混凝土施工过程中，有时要留一些缺口供过水之用，与低温水接触后，在缺口的底部与两侧，往往会出现裂缝。

实践经验都表明，表面保护是防止表面裂缝的最有效措施，混凝土浇筑初期内部温度较高时尤应注意表面保护。混凝土表面保温后保温层应达到的等效放热系数值可根据坝址气温骤降及气温年变化等情况通过计算确定。

三峡工程混凝土表面保护要求如下：

（1）保温材料：应选择保温效果好且便于施工的材料，选定的保温材料须验算其 $\beta$ 值。保温后混凝土等效放热系数，大体积混凝土 $\beta$ 的上限值一般取 $2.0\sim 3.0\mathrm{W / (m^2\cdot^{\circ}C)}$ ；导流底孔、深孔、排漂孔等结构混凝土， $\beta$ 的上限值一般取 $1.5\sim 2.0\mathrm{W / (m^2\cdot^{\circ}C)}$ 。

（2）对于永久暴露面，10月至次年4月份浇筑的混凝土，浇完拆模后立即设永久保温层；5—9月浇筑的混凝土，10月初

设永久保温层。 $\beta$ 取下限值。

（3）每年入秋（9月底），应将导流底孔、深孔、排漂孔、排少孔、尾水管、竖井、廊道及其他所有孔洞进出口进行封堵。

（4）当日平均气温在 $2\sim 3\mathrm{d}$ 内连续下降超过（含等于） $6^{\circ}C$ 时，28d龄期内混凝土表面（顶侧面）必须进行表面保温，保护。 $\beta$ 取上限值。

（5）低温季节如拆模后混凝土表面温降可能超过 $6^{\circ}\mathrm{C}$ ，以及气温骤降期，应推迟拆模时间，否则须在拆模后立即采取其他表面保护措施。

（6）当气温降到冰点以下，龄期短于7d的混凝土应覆盖高发泡聚乙烯泡沫塑料或其他合格的保温材料作为临时保温层。

（7）坝体上下游面、泄洪孔表面在混凝土浇筑时，于模板内侧粘贴保温材料等永久性保温措施，确保坝体上下游面及泄洪、排漂孔等重要部位的保温防裂。
6.3.10	填塘混凝土本身受基岩多面约束，温控标准一般按基础强约束区混凝土基础温差标准加严控制，浇筑时需采取相应温控措施。填塘混凝土上部为基础强约束区混凝土，填塘混凝土浇筑后如不冷却至基础相近温度，则基础约束区混凝土除受基础约束产生的温度应力外，还需承受填塘混凝土与基岩之间不均匀降温产生的温度应力，加大基础约束区混凝土防裂难度，故要求回填混凝土温度降低到基岩相近温度后，再继续浇筑上部混凝土。

预留槽混凝土受到两侧已浇混凝土的约束，当两侧老混凝土温度处于不稳定状态时，会给回填混凝土造成复杂的约束应力，要对预留槽两侧混凝土进行温度控制并有一定的龄期后回填，回填混凝土也要有温度控制措施保证最高温度在设计允许范围内。

并缝块混凝土，除自身温降产生的应力以外，下部混凝土的温降变形在并缝出会造成应力集中，易出现裂缝。施工中要加强下部混凝土的冷却和并缝块混凝土的温度控制，并铺设并缝钢筋。
6.4.1	、6.4.2 如果只有温控措施，没有必要的测温和观测手段，对于温控措施的效果就无从评价，也不便于分析发生裂缝的原因，为了检测温控措施的效果，有必要对混凝土进行监测，对已浇混凝土的内部温度状况进行分析。相关设计可参照SL725《水利水电工程安全监测设计规范》。
7.1.1	接缝灌浆是大体积混凝土施工中的重要组成部分。受混凝土浇筑能力限制，并尽量避免混凝土产生裂缝，大体积混凝土常需要分块浇筑，分块之间设置接缝，有的接缝之间需要进行灌浆以满足结构整体承载的要求。接缝灌浆施工质量对结构整体受力性能的影响很大，且属于隐蔽工程，重复灌浆难度大，因此，在工程初步设计阶段，就应对接缝灌浆施工进行较详细的设计，本条规定了接缝灌浆施工设计的主要内容。
7.1.2	接缝灌浆施工与混凝土浇筑、温度控制、施工度汛、水库蓄水等都密切相关，接缝灌浆施工进度也直接影响施工总进度，接缝灌浆应在充分考虑上述因素的基础上开展施工设计。接缝灌浆还与结构所受荷载的传递和受力特性密切相关，影响结构安全，特别是汛期未灌浆部分结构挡水的安全性，应开展专门分析评价，并制定相应的处理措施。对于已完成接缝灌浆但没有达到设计龄期的结构，在汛期挡水时也应予以分析评价，必要时采取相应的措施处理。
7.1.3	已建工程中有不少由于接缝张开度不够，影响灌浆施工质量的例子，因此，本条提出对接缝张开度有影响的有关因素开展研究，并制定相应的对策措施。
7.2.1	为避免接缝灌浆完成后，接缝两侧混凝土及灌浆浆液收缩造成接缝再次张开，接缝灌浆一般尽量安排在低温季节施工，但为满足工程进度要求，在充分研究论证后，也可以采用全年灌浆施工方案，已建的构皮滩、溪洛渡、锦屏一级等工程均采用了全年接缝灌浆施工方案。
7.2.2	本条规定了接缝灌浆的一般顺序，高程方向与混凝土浇筑顺序一致，从低到高分层灌浆。根据重力坝和拱坝的不同受力特点提出了同一高程上横缝与纵缝的灌浆顺序。对于重力坝，水荷载不向两岸传递，宜先灌纵缝再灌横缝，尽早具备挡水条件；对于拱坝，一般先灌横缝以利于尽早形成拱圈承载，尽早形成拱圈也有利于承受纵缝灌浆压力。

横缝灌浆宜从中间向两岸推进的目的是减少向一个方向的累积变形，防止坝块产生侧向应力。纵缝灌浆宜从下游向上游推进的目的是使坝块倾向上游对大坝挡水运行有利。当需要提前蓄水时，为了防止上游坝块单独受力，可以先灌上游一条纵缝。
7.2.3	根据近年来接缝灌浆工程施工经验，对接缝灌浆时混凝土龄期、混凝土冷却分层等进行了规定，与SL62的相关规定一致。
7.2.4	、7.2.5 提出了水库蓄水与横缝、纵缝灌浆高程的要求，对拱坝独立坝段悬臂挡水及重力坝灌浆完成前挡水应进行专门分析，避免灌浆前蓄水的不利受力状态对结构造成破坏或损伤。
7.2.7	接缝灌浆需要考虑与相邻部位接触灌浆、固结灌浆或帷幕灌浆的相互关系，除无盖重固结灌浆外，一般固结灌浆、接触灌浆及帷幕灌浆均应在接缝灌浆完成后进行，以避免损坏接缝灌浆系统，或浆液串漏至接缝缝面，考虑帷幕灌浆压力较高，帷幕灌浆滞后接缝灌浆施工的时间宜更长。
7.3.1	根据建筑物结构特点选择合适的接缝灌浆施工工艺对保证灌浆质量至关重要，对新型灌浆工艺应进行相关的论证和试验方可使用，以保证灌浆质量。

7.3.2 为保证灌浆质量，降低灌浆管路压力损失，灌浆分区面积不宜过大，根据已建工程经验，分区面积以 $200 \sim 300\mathrm{m}^2$ 为宜；接缝灌浆分区高度一般为 $9 \sim 12\mathrm{m}$ ，宜与混凝土浇筑分层高度成倍数关系。
7.3.3	根据已建工程经验，预埋出浆盒的点出浆方式出浆可靠性差、容易堵塞管路，管路和出浆盒安装复杂、材料用量大、人力成本高，现在已较少采用；拔管成孔的线出浆方式出浆阻力小、施工简便、节省材料和劳动力，在乌江渡等工程中成功应用，但浆液通过升降管迅速到达灌区顶部后，可能造成灌区底部缝面排气不畅；底部设置灌浆槽的面出浆方式成本最低、施工最简便、劳动强度低，施工干扰小，但缝面出浆阻力大，已在二滩等工程成功应用，必要时面出浆方式也可以设置拔管成孔降低缝面出浆阻力，构皮滩、锦屏一级、溪洛渡等工程接缝灌浆系统底部设置灌浆槽，竖向也设置拔管成孔，取得了良好的灌浆效果。
7.3.4	接缝两侧混凝土内埋设测温计和测缝计，可以为接缝灌浆施工提供相应的技术资料，为合理确定灌浆时间提供依据。

7.3.5 接缝张开度不够时，浆液难以灌入缝面，根据已建工程经验，灌注普通水泥浆液时，缝面张开度不宜小于 $0.5\mathrm{mm}$ ，张开度不够时，可研究适当采用超冷措施以增加张开度，不宜采用超冷措施时，可研究采用灌注磨细水泥。对于细缝，工程实践中也研究过采用灌注化学浆液的方法，但化学灌浆成本高，且化学浆材力学性能与混凝土差异较大，一般情况下不采用。

8.1.1 自20世纪80年以来，我国水利水电工程建设蓬勃发展。最初受施工技术及施工装备水平限制，大部分工程建设周期较长，砂石加工系统的规模一般很难突破 $1500\mathrm{t / h}$ 。而20世纪90年中后期，随着三峡、龙滩、小湾、拉西瓦等一大批大型水利水电工程的开工建设，在我国科技人员不断技术创新和大批先进施工设备引入的情况下，施工技术和管理水平不断提高，工程建设周期不断缩短，使砂石加工系统的生产规模屡创新高，故对砂石加工系统的划分标准进行了拓展。近20年来我国特大型砂石加工系统见表3。


表 3 特大型砂石加工系统统计表


<table><tr><td>序号</td><td>砂石加工系统</td><td>系统规模/(t/h)</td></tr><tr><td>1</td><td>三峡工程下岸溪砂石加工系统</td><td>2700</td></tr><tr><td>2</td><td>三峡工程古树岭人工碎石加工系统</td><td>2650</td></tr><tr><td>3</td><td>龙滩水电站大法坪砂石加工系统</td><td>2750</td></tr><tr><td>4</td><td>向家坝水电站马延坡砂石加工系统</td><td>3200</td></tr><tr><td>5</td><td>锦屏二级水电站印把子沟人工骨料系统</td><td>2500</td></tr><tr><td>6</td><td>白鹤滩水电站大坝砂石加工系统</td><td>2100</td></tr></table>
8.1.2	砂石加工系统主要生产车间工作制度一般采用两班制，制砂车间可采用三班制。砂石加工系统月工作日数可按25d考虑；采用两班制时日工作小时数可按14h考虑，三班制时可按20h考虑。
8.1.4	泥石流、滑坡、流沙、断层、溶洞、淤泥、腐殖土、坑峒、古井等不良地段的地质条件不宜直接用于布置建（构）筑物；即使采用工程处理、防护措施能满足设计要求，通常治理成本较大，应尽量避免选择该类地质地段为厂址。
8.2.1	特大型及大型水利水电工程混凝土标号多、浇筑量大，砂石料级配需要随浇筑部位改变而变动，一般来讲，常态混凝土重力坝、拱坝多以四级配混凝土骨料控制，碾压混凝土坝、土石坝多以三级配混凝土骨料控制。因此，按主要混凝土级配进行砂石加工系统工艺流程设计，达到按需生产的要求。同时工艺流程设计也要满足工程垫层料、反滤料、喷护混凝土用料的要求，并进行对应的复核计算。
8.2.2	工艺流程平衡计算是砂石加工系统工艺设计的关键，目的是获得合理的级配料生产量，实现按需、均衡生产。为工艺设备的选择提供技术支持，保证产品质量满足要求，实现节能降耗、安全环保的设计宗旨。根据三峡下岸溪人工砂石加工系统、彭水鸭公溪砂石加工系统等工程经验，筛分效率一般不低于 $90\%$ 。砂石成品率根据原岩特性粗骨料一般为 $80\% \sim 85\%$ ；砂一般为 $65\% \sim 70\%$ ，加工损耗为 $1.2\sim 1.3$

8.2.6 水利水电工程砂石料生产用水水质标准参照一般施工用水水质标准，参见SL303—2017《水利水电工程施工组织设计规范》附录F.3各类用水及水压要求规定。由于砂石系加工系统供水不均匀性，一般应设置高位调节水池，保证冲洗水压稳定。对于地势陡峭、场地有限的砂石加工系统，高位水池容量常一般为高峰日用水 $2.0 \sim 3.0\mathrm{h}$ 的平均用水量。
8.3.1	砂石加工系统尽可能选择同类型、同规格设备，有利于易损件、备品备件的采购、仓储，降低采购成本，方便运行和维护管理。特大型及大型砂石加工系统采用2台以上设备配置有利实现分线生产，调节生产需要。砂石加工系统主要设备负荷率见表4。


表 4 砂石加工系统主要设备负荷率


<table><tr><td>作业类别</td><td>设备类型</td><td>负荷率取值范围/%</td></tr><tr><td rowspan="3">粗碎</td><td>颚式破碎机</td><td>65~75</td></tr><tr><td>旋回破碎机</td><td>65~75</td></tr><tr><td>反击式破碎机</td><td>65~75</td></tr><tr><td rowspan="2">中细碎</td><td>圆锥破碎机</td><td>75~85</td></tr><tr><td>反击式破碎机</td><td>75~85</td></tr><tr><td>超细碎</td><td>立轴冲击式破碎机</td><td>75~85</td></tr><tr><td>筛分</td><td>圆振动筛</td><td>75~85</td></tr><tr><td>棒磨机制砂</td><td>棒磨机</td><td>85~90</td></tr></table>

8.3.2 难碎岩石是指抗压强度大于 $160\mathrm{MPa}$ 的岩石，中等可碎岩石是指抗压强度为 $80\sim 160\mathrm{MPa}$ 的岩石，易碎岩石则指抗压强度小于 $80\mathrm{MPa}$ 的岩石。

旋回破碎机与颚式破碎机作为粗碎适合破碎难碎岩石，反击式破碎机仅适合破碎中等可碎或易碎岩石，进口高性能圆锥破碎机作为中细碎、超细碎适合破碎难碎和韧性较大的中等可碎岩石，“石打石”立轴冲击破碎机适用于难碎中小骨料整形和制砂，“石打铁”适用于中等可碎岩石骨料整形与制砂。

旋回破碎机具有处理能力大、产品粒形好、单位能耗低等优点，但存在结构复杂、自重较重、价格较高、土建工程量较大等

缺点。颚式破碎机具有结构简单、自重较轻、价格较低、土建工程量较小等优点，但国产设备存在处理能力较小、产品中针片状含量较高等缺点。反击式破碎机具有破碎比大、产品粒形好、结构简单、自重轻、土建工程量小等优点，但存在锤头和衬板易磨损、更换和维修工作量大，产品粒度偏细，不适宜破碎塑性、黏性物料，扬尘严重等缺点。同时，其破碎产品粒级分布不合理，影响单级骨料粒级的连续性，选用时需对中径筛余进行复核。

8.3.3 根据砂石料的筛分特点，在筛分机技术参数和筛面砂石料厚度一定时，筛网孔径越大，粒径小于筛孔尺寸的石料越容易通过，反之较难。采用多层筛，下层筛网的有效面积比上层更小，特别是最下层筛网，当物料具有一定黏度时，筛分更加困难，筛分效率低下。如立轴冲击破碎机制砂检查筛分底层筛筛孔名义孔径为 $3\mathrm{mm}$ ，若半干法生产含水量在 $6\%$ 左右很难筛透，效率非常低，立轴冲击破碎机的循环负荷很大，所以底层筛的处理能力有限。一般采用控制筛面物料厚度和加大筛网面积的方法解决。采用筛分机上下布置的筛分楼最下层筛控制整座楼的处理能力，应以最下层处理能力计算筛分机配置数量和组数。

对中等硬度、磨蚀性较弱的石料一般采用编织筛网或钢板冲孔筛网，强磨蚀性石料采用聚氨脂筛网。编织筛网或钢板冲孔筛网开孔率高，单位面积处理量大，而聚氨脂筛网开孔率低，但解决了石料对设备的磨损问题。单组振动筛层数越多，整座筛的效率越低，特大型及大型砂石加工系统使用振动筛均不超过2层。近年国内采用高频振动筛作为立轴冲击破碎机制砂的检查筛分，采用高频筛不但可提高透筛率，也明显减少了筛分设备数量和筛分车间占地面积。例如官地水电站竹子坝砂石加工系统的立轴冲击破碎机制砂车间，采用了高频振动筛后，单位面积的筛分能力比普通振动筛提高了3倍左右。

2 制砂采用的立轴冲击破碎机的腔型一般分为两类，即“石打石”和“石打铁”。两类破碎机均在水利水电工程中应用，均取得了较好的效果。

“石打铁”是指通过高速旋转的抛料口将物料直接打到破碎机腔体内的砧铁上，其破碎效果较好、成砂率较高，但物料对砧铁等易损件的磨蚀相对较强，当磨损到一定程度后，需要更换，国外进口的砧铁每套能工作 $110\mathrm{h}$ 左右，国内设备制造厂商通过科研攻关取得突破，工作时间已提高至 $200\mathrm{h}$ 以上。

“石打石”是指石料从破碎机顶部进入破碎机后，垂直落到分流装置上，分流装置处由控制盘将进入石料分成转子给料和瀑落给料。控制盘可限制进入转子的石料量并使多余物料“瀑落”入破碎腔。导入转子的物料由转子加速甩出后进入由岩石衬形成的破碎腔。石料从转子上三个出口通道连续甩出并与进入破碎腔内的瀑落给料汇合，产生碰撞、冲击、震裂、磨擦和研磨，使物料粒度减小。由于物料是相互自行破碎，几乎不对机器产生磨损，从而克服了“石打铁”机型的不足。“石打石”适合破碎任何坚硬岩石，“石打石”小于 $5\mathrm{mm}$ 颗粒产率达 $28\% \sim 35\%$ ，而且粒形方正，其能耗约为 $1.0\sim 2.5\mathrm{kW}\cdot \mathrm{h / t}$ ，安装费仅为一般圆锥的 $30\% \sim 40\%$ 、棒磨机的 $25\% \sim 33\%$ ，而且处理石料不受岩性和湿度限制。

棒磨机一般按三班制连续生产设计，以保证成品砂细度模数的相对稳定。采用不同岩石生产人工砂石时，棒磨机的单台处理能力、成砂率、单位棒耗等技术指标有较大差别，因此需根据试验结果，确定所需棒磨机数量。
8.4.2	同一车间设备布置在同一平台便于设备检修与维护。特大型及大型砂石加工系统多将中碎、细碎布置在同一平台；中型砂石加工系统除粗碎外，一般将所有破碎车间和筛分车间分别集中在一起布置。例如锦屏一级水电站三滩右岸砂石加工系统将中碎、细碎和超细碎（骨料整形）集中在一个平台；广东惠东嘉华砂石加工厂将中碎、细碎和制砂布置在一个车间，将预筛、成品

筛分和砂检查筛分集中布置在一个车间，整个碎石加工厂只形成2个厂房，既美观，又利于环境保护，是砂石加工系统布置设计的方向。

8.4.4 本条对砂石加工系统的半成品堆场容积进行了规定。人工砂石料场半成品堆场容积一般取 $3 \sim 5\mathrm{d}$ 的砂石需用量，砂石加工系统距料场较近取小值，较远取大值。工程垫层料、反滤料施工相对集中，供料强度较大，需要有足够的备料来满足需要，在施工前需要提前生产。围堰等需要总量不大的工程储存量取下限，土石坝、心墙坝需要量大的取上限值。在砂石加工系统储料场地不能满足堆料要求时，应在系统外选择合适场地备料。

9.2.2 混凝土生产系统小时生产能力一般根据混凝土高峰月浇筑强度、月有效工作时间以及考虑一定的小时不均匀系数进行计算，在每月工作 $25\mathrm{d}$ ，每天工作 $20\mathrm{h}$ 的工作制度下，计算系统的小时混凝土强度，不均匀系数 $K_{\mathrm{h}}$ 值根据不同坝型条件可按表5选用。根据工程经验，按月有效工作时间 $500\mathrm{h}$ ，按1.5取值，计算确定的混凝土生产规模一般能满足混凝土生产的需要。因此，在初步设计时， $K_{\mathrm{h}}$ 一般可按1.5进行取值。


表 5 不同坝型时 $K_{\mathrm{h}}$ 的参考取值


<table><tr><td>坝型</td><td>重力坝、重力拱坝</td><td>大头坝、拱坝</td><td>河床式低坝</td></tr><tr><td>Kh</td><td>1.3~1.5</td><td>1.45~1.7</td><td>1.6~1.8</td></tr></table>
9.2.3	水利水电工程中混凝土生产系统的楼型，一般根据所需生产的混凝土种类和特性进行选择。

（1）碾压混凝土是掺有大量粉煤灰的干硬性混凝土，碾压混凝土可用强制式搅拌机拌和，也可用自落式搅拌机拌和。用强制式搅拌机拌制碾压混凝土，其生产能力降低比自落式搅拌机要小，因此拌制碾压混凝土宜选强制式搅拌机。

根据DL/T5112—2009的规定，用自落式搅拌机拌制碾压混凝土，其搅拌时间应比常规混凝土增加 $1\mathrm{min}$ ，一般应通过试验而定。以 $4\times 3\mathrm{m}^3$ 搅拌楼为例，考虑纯拌和时间150s，在连续生产中搅拌机一次循环时间需190s，计算搅拌楼的小时生产能力 $227\mathrm{m}^3$ ，约为该搅拌楼常规混凝土铭牌小时生产能力 $240\mathrm{m}^3$ 的 $95\%$ ，下降不多，若按DL/T5112—2009的规定，搅拌时间增加 $1\mathrm{min}$ ，该楼的小时产量则为 $173\mathrm{m}^3$ ，约为常规铭牌小时产量的 $72\%$ 。

（2）生产预冷混凝土加片冰、粒冰对搅拌楼的生产能力造成影响，自落式搅拌机加片冰拌和，冰的溶化时间经测定一般为30s，而混凝土搅拌时间需在90s以上，不需额外增加搅拌时间，因此不考虑降低生产能力。当加粒冰时，因冰成颗粒状，溶化时间较长，为了拌和均匀，需要增加搅拌时间，而相应降低了搅拌机生产能力，其影响程度视冰的颗粒大小而定。

经强制式搅拌机拌制混凝土仅需60s左右，而加片冰溶化时间需要30s，粒冰则需要更长时间，故必须延长拌和时间，才能使粒冰溶化混凝土拌和均匀，从而限制搅拌机设备能力的充分发挥。

生产预冷混凝土的搅拌楼较普通搅拌楼的料仓需要加大，还配置冰仓、冰秤、风道等设施。
9.2.5	SL677—2014对粗骨料的品质要求：超径小于 $5\%$ 、逊径小于 $10\%$ 。粗骨料在转运过程中的反复跌落使得粗骨料的超逊径指标不能满足要求，是影响混凝土质量的主要因素。为了保证骨料的质量，通常在混凝土生产系统设置二次筛分，可有效控制超逊径含量
9.2.8	空气压缩机应集中布置，并靠近主要用气点，供气点较远、用气量较大的用户应在用气点设置稳压储罐。空气压缩机与储气罐之间宜设置后冷却装置。空气压缩机宜选择螺杆式空气压缩机，单机容量宜高低搭配，配置型号不宜超过两种，以保证压缩空气的使用经济性。
9.2.9	基于水利水电工程大坝混凝土施工管理信息化的需要，现阶段特大型及大型混凝土生产系统搅拌楼配置车辆识别系统已成为标准配置。搅拌楼的配料、出料计量全部实现自动化管理，并集成至搅拌楼电脑系统，通过搅拌楼网络接口与大坝智能管理系统相连，实现混凝土生产系统生产全过程信息化。
9.3.1	、9.3.2 混凝土生产系统布置根据已确定工艺流程和设备选型结合地形地质条件，考虑建筑、给排水和电气等要求合理布置。充分利用地形地势，保证车间工艺流程顺畅，避免物料倒流和运输交叉现象。
9.3.3	采用竖井储存混凝土骨料，活容积大，有利于骨料自然冷却、节能降耗。

9.3.4 二次冲洗筛分工艺可根据施工场地条件布置成二阶式和集中式，在场地较为平坦、场地面积大时可采用二阶式布置，反之则采用集中式布置。在三峡工程中二期左岸高程 $79\mathrm{m}$ 、 $90\mathrm{m}$ 混凝土生产系统、三期右岸高程 $84\mathrm{m}$ 、 $150\mathrm{m}$ 混凝土生产系统和白鹤滩大坝高、低线混凝土生产系统均采用二阶式布置；向家坝水电站高程 $300\mathrm{m}$ 、 $303\mathrm{m}$ 混凝土生产系统、乌东德水电站高程 $970\mathrm{m}$ 混凝土生产系统均采用集中式布置。
10.1.1	混凝土自然拌和出机口温度是指混凝土的组成材料未采取措施预冷进行拌制的混凝土出机口温度。预冷系统组成一般以一种或几种预冷措施为主，配置制冷系统提供冷源，形成制冷循环，达到预冷目的。电气、给水排水及其他辅助设施应根据预冷系统设计方案和要求进一步设计配置。
10.1.2	在通常的气候条件下，夏季常采取的预冷措施组合方式见表6。


表 6 夏季常采取的预冷措施组合方式


<table><tr><td>混凝土出机口温度/℃</td><td>常用预冷措施组合</td></tr><tr><td>t0&gt;18</td><td>搅拌楼料仓风冷粗骨料,加冷水拌和混凝土</td></tr><tr><td>12&lt;t0≤18</td><td>搅拌楼料仓风冷粗骨料,加冰拌和混凝土,加冷水拌和混凝土;地面骨料仓一次风冷粗骨料,搅拌楼料仓二次风冷粗骨料,加冷水拌和混凝土</td></tr><tr><td>7≤t0≤12</td><td>地面骨料仓一次风冷粗骨料,搅拌楼料仓二次风冷粗骨料,加冰拌和混凝土,加冷水拌和混凝土</td></tr></table>
10.1.3	预冷系统制冷容量的确定应综合考虑预冷混凝土生产强度、混凝土出机口温度及混凝土生产时段，按混凝土浇筑期月最大热负荷计算系统制冷容量。例如，某工程所在地8月份是全年月平均气温和水温最高的月份，虽然8月份的预冷混凝土浇筑量不是全年中的高峰强度，但通过计算其制冷负荷最大，则系统制冷容量应按8月份确定。大坝混凝土初（中、后）期冷却用水原来多设置专门的冷水厂或者用预冷系统兼做冷水，但这几年随着移动式冷水机组的应用，大坝冷却水多与混凝土预冷系统分开布置。

不同的混凝土预冷措施，其制冷机组的设计工况亦各不相同，同一台制冷压缩机组在不同工况下的制冷量也不一样，它与系统的蒸发温度和冷凝温度有关。标准工况是制冷系统的一个统一工况，其蒸发温度为 $-15^{\circ}\mathrm{C}$ ，冷凝温度为 $30^{\circ}\mathrm{C}$ ，将设计工况下的制冷量统一折合成标准工况下的制冷量，便于对不同系统进行比较。

10.1.4 公式中混凝土组成材料的自然温度的取值参照第 10.1.5 条。粗、细骨料的含水量应按实际情况作为组成材料之一计入公式中，其温度与粗、细骨料的温度相同。冰的潜热利用率 $\eta$ 的取值与制冰、储冰、输冰设备的性能及隔热保温措施有关，干燥过冷的片冰可取 1.0；对接近 $0^{\circ}\mathrm{C}$ 的潮湿片冰取 $0.80 \sim 0.90$ 。每立方米混凝土的加冰量 $m_{\mathrm{B}}$ ，主要受拌和水量限制，当细骨料含水率控制在 $6 \%$ 时，常态混凝土每立方米可加冰量一般为 $30 \sim 50 \mathrm{~kg}$ ，碾压混凝土每立方米可加冰量一般为 $15 \sim 25 \mathrm{~kg}$ ，最终加冰量由混凝土级配决定。拌制混凝土时产生的搅拌机械热，是混凝土在搅拌机内的功热转换，根据国内工程实践并结合搅拌机电机功率配置，推荐在 $2100 \sim 6200 \mathrm{~kJ} / \mathrm{m}^{3}$ 取值，强制式搅拌机可取较高值。

10.1.5 根据国内外水利水电工程施工经验，成品骨料堆场一般堆高均在 $6\mathrm{m}$ 以上，活容积为 $3\sim 5\mathrm{d}$ 的贮量，顶部搭盖防晒棚或

设置喷雾降温的措施，地下廊道胶带机取料，骨料进入冷却仓前一般经过常温水冲洗筛分、脱水处理，骨料表面呈湿润状态，水分蒸发有吸热作用，因此一次风冷骨料计算初始温度可按当地多年月平均气温或降低 $1\sim 2^{\circ}\mathrm{C}$ 取值。当大气环境较干燥，空气湿度较低或竖井贮料时可取大值。在三峡工程的实测中，粗骨料自然温度均可达到多年月平均气温，砂温则更低，一般比多年月平均气温低 $1\sim 2^{\circ}\mathrm{C}$ 。当地月平均水温一般都较稳定，考虑到河水输送及贮存温升，自然水计算温度可比月平均水温高 $2\sim 4^{\circ}\mathrm{C}$ ，地下水及其他来源水作拌和用水亦可按此推荐值选用。

10.2.3 拌和用冷水系统的需用冷水量不大，每立方米混凝土用冷水一般不超过 $90\mathrm{kg}$ 。拌和用冷水系统宜采用制冷水设备和配套设施，其制冷水工况一般通过冷水内循环系统使常温补充水先与循环冷水混合，再经蒸发器降温至稳定值。搅拌楼（站）设置冷水箱和计量设备，制冷水系统向搅拌楼水箱供水，按无回水计算，配置水泵、管道。制冷水设备组合可以是多种形式，如制冷压缩机与冷凝器、蒸发器组合，冷水机组等，但都应符合预冷系统设计、布置和设备配套的原则。

加片冰拌和混凝土工艺已在国内工程普遍采用，片冰机的冷源由制冷厂提供，兵库降温冷源也可冰库自带。通常片冰机设置在储冰库上部，形成制冰与储冰组合，小冰仓与冰称量组合由搅拌楼（站）统一设计和配置。系统组成应根据工程规模、配合搅拌楼（站）加冰拌和混凝土生产强度和生产条件进行规划设计。

设计时片冰机按 $24\mathrm{h / d}$ 连续制冰运行条件配套制冷系统，设计产冰能力按典型配合比预冷混凝土小时用冰量计，考虑加片冰拌和会延长混凝土拌和时间的影响因素。混凝土生产系统工作时间一般按 $20\mathrm{h / d}$ ，而片冰生产按 $24\mathrm{h / d}$ 计，每天有 $4\mathrm{h}$ 的制冰余量供不均匀用冰调节，因此一般不设备用冰机。国产片冰机已经系列化，根据水利水电工程加片冰拌和混凝土的要求，片冰质量应冰面干燥，出冰温度宜低于 $-5^{\circ}\mathrm{C}$ ，不规则片状冰厚度 $1\sim 3\mathrm{mm}$ 。片冰机制冰质量将直接关系到储存、运输、称量等工艺环节正常生产运行，如片冰机冰水分离不彻底、粉状冰含量高，湿冰在冰库内极易结块，不仅使库内机械设备运行困难，产生故障，而且结块冰出库后进入拌和机，将严重影响加冰拌和混凝土质量。冰库内片冰温度应低于 $-10^{\circ}\mathrm{C}$ 、厚度 $1\sim 3\mathrm{mm}$ ，使片冰表面的少许结露能再凝成冰，同时在片冰储入冰库过程中，受库内低温风吹拂，很快干燥、松散。

储冰库应具备的功能有：日用冰量的调峰、小时不均匀用冰调节、连续制冰生产与间断用冰要求的运行调节，并确保储入和输出片冰低温、干燥。大坝浇筑块体大或浇筑仓位多时，因连续浇筑强度增加而发生日用冰量超过片冰机日产冰能力时，需由储

冰库先储入足量片冰进行调峰。由于混凝土运输原因造成搅拌楼（站）短时用冰不均匀，储冰库也可随时调节解决。片冰机连续产冰与搅拌楼（站）小冰仓间断需冰的运行调节，由库内输冰机械执行。储冰库必须具备保证储存和输出片冰质量功能，并对短时储入少量质量略次片冰有再次降温的能力。存冰前空库降温到 $-10^{\circ}\mathrm{C}$ 不应超过 $4.5\mathrm{h}$ ，存冰期间应维持约 $-15^{\circ}\mathrm{C}$ 循环冷风对片冰保护。库内片冰堆高限 $3.5\mathrm{m}$ 以下，因为目前采用的储冰库型，大多数运行情况是先储入的片冰易被长期积压在底层，后落入储冰库的片冰反而被立即输送出冰库，即“先进后出、后进先出”，时间长了造成下层片冰长时间堆积形成冰块，最后作为废弃冰处理。库内废弃冰增多时，还会严重影响库内机械正常运行，导致活库容缩小，出库片冰中如夹杂冰块最终还会影响拌和混凝土质量。

片冰运输设备可采用带式运输机、螺旋输送机、气力管道输送以及其他运输机械，上述运输设备国内工程部曾经设计采用，积累了丰富经验。运输设备的设计选用，除应适合工程特点和布置条件，更应重视经过运输后片冰的质量。如果到达运输终点的片冰质量达不到本条款中相关规定时，宜考虑修改或重新确定方案，并加强对片冰的保护措施。

加片冰拌和系统配合国内大型搅拌楼（站）生产强度一般不超过 $250\mathrm{m}^3 /\mathrm{h}$ ，主要原因是加冰拌和时片冰溶化时间约为30s，大多数拌和机要适当延长拌和时间。
10.3.1	预冷系统一般按设计运行工况（冷却设备蒸发温度）和与搅拌楼的关系，相对集中或分散布置。可分设制冷车间和制冷楼，一次风冷制冷车间应靠近一次风冷或水冷骨料设施，并充分利用地形、地质条件呈平面或阶梯布置。

二次风冷和制冰可结合地形和输冰方式设置制冷车间 + 制冰楼或制冷楼这两种形式。其中制冷楼是集二次风冷骨料和制冰为一体的综合性建筑，应紧靠搅拌楼布置。对氨制冷系统来说，设置制冷楼会将大型贮氨设备布置在上层，设计应充分考虑结构安全及可能出现的情况，同时由于混凝土预冷系统的工期一般较紧，制冷楼均采用钢结构，相应的防火设计难度较大，场地布置有条件时可优先考虑制冷车间十制冰楼的组合。

工程实践证明水利水电工程预冷系统采用因地制宜、利用地形、合理分散、适当集中的总体布置原则，并能改善片冰的贮运条件、减少占地面积和各种管材用量等。
10.3.2	水利水电工程预冷系统包含制冷厂、冷却循环水（或补充水）系统和各种末端装置（冷风机、片冰机）及其相应构筑物和相关设施。其中制冷厂是为各种冷却设备提供冷源的施工企业临建工程。水利水电工程预冷混凝土设计，广泛采用氨（R717）为制冷工质的氨制冷系统已有较长的历史。主要原因是：①系统多建于荒郊野外、深山峡谷地区，地域环境条件较差；②氨的单位容积制冷量高，单机制冷容量大，可减少占地面积；③制冷剂用量大，液氨价格低廉，经济实用；④氨压缩机、辅助设备、冷却设备及管道价格较低，运行能耗低，可减少工程投资；⑤和氟利昂相比，氨不会对臭氧层造成破坏，温室效应低，目前仍然是最为绿色环保的制冷工质。

氨制冷系统，在人工低温环境、空气分离装置及冷库等工程中应用广泛。水利水电工程氨制冷系统施工设计应根据自身特点，因地制宜，并应有针对性的符合GB50072《冷库设计规范》以及相关国家标准规定的强制性条文要求。
10.3.3	水利水电工程制冷系统普遍采用螺杆压缩制冷机组，其优点是：单机容量大，构造简单，易损件少，单级压缩比大，振动小，对湿冲程不敏感，产冷量可无级调节，适应性较强。制冷系统辅助设备主要包括冷凝器、贮氨器、低压循环贮液器、氨泵等，制冷系统辅助设备的配置，应与制冷机设计运行工况匹配，并适当留有裕度。

10.3.4 氨制冷系统管道设计及选用无缝钢管的质量要求，条文所引标准中已有明确规定，不做重复。压力管道及其组件的安装、检验、检查应按照国家相关法规执行。按照GB50072，管道设计的计算压力应采用 $2.0\mathrm{MPa} / 1.5\mathrm{MPa}$ （表压，高压/低压)，选用钢号为10号或20号钢，管道直径应根据允许流速计算确定。因为氨对铜及铜合金等有色金属有腐蚀性，故严禁使用。关于氨管道布置，GB50072及其他国家相关规范已有明确规定。

一般情况下，可依据各种辅助设备给定的各项管口和系统管道串联或并联的方式，按等截面积原则计算确定配管公称直径。10.3.5 混凝土预冷系统多采用氨作为制冷剂，氨属于易燃有毒物质，一般情况下大、中型混凝土预冷系统的充氨量都会大于10t，按照我国对于危险化学品的相关法律法规，属于重大危险源，对于重大危险源项目需按照国家相关规定，进行相应的安全专项条件评价和安全设施设计。

氨系统管道属于GC2级压力管道，管路设计应满足TSGD0001《压力管道安全技术监察规程——工业管道》及相应规程规范的相关要求。按照GB50016《建筑设计防火规范》，氨具有乙类火灾危险性，系统的布置、构筑物设计和供水须满足消防相关规范要求。

氨属有毒物质，有强烈的刺激性气味，因此为了工作人员及设备运行的安全，氨制冷机房均应设氨气浓度报警装置。当氨气浓度达到设定值时，应自动发出报警信号，并自动启动事故排风机。由于氨气比空气轻，因此氨气传感器安装在机房上部。

制冷机房日常运行时，为了防止氨浓度过大，必须保证通风良好。氨制冷机房在事故发生时如果突然散发大量的氨制冷剂，危险性很大。氨制冷机房的事故排风机必须选用防爆型，排风口应位于侧墙高处或屋顶。具体设计中，可以设置多台事故排风机，在制冷机房正常工作状态下，采用部分事故排风机兼做日常排风的作用，在事故状态下所有事故排风机全部开启。事故排风量应按 $183\mathrm{m}^3 /(\mathrm{m}^2\cdot \mathrm{h})$ 进行计算确定，且最小排风量不应小

于 $34000\mathrm{m}^3 /\mathrm{h}$
10.4.2	本条对预热工艺的设计原则进行了规定。水的加热方法比较多，小型工程用热水锅炉加热拌和水即可，大、中型工程中，热水量需要量大时，通常采用蒸汽直接加热或者蒸汽间接加热法。骨料预热的方式中，蒸汽直接加热在欧美国家用的相对多些，一般都在小型工程的露天骨料堆场中加热骨料。蒸汽（或热水）间接加热法在大、中型水利水电工程中使用得最广泛。在我国20世纪建设的大、中型工程多采用此方法，采用热风加热时，多采用搅拌楼料仓。在骨料既要预热，又要预冷时，可将预热设备和搅拌楼的空气冷却器结合，在搅拌楼料仓实现，以节省投资，该种形式在我国的藏木水电站已有应用。
