Repository: BucketLiu/Building-code-question-answering

# building_code_data

## Contents

- Parsed code documents in Markdown format (after processing by CodeReader)
- `Alpaca_dataset.json` — QA pairs for LoRA fine-tuning (6,210 pairs)

## Data Sources

Six hydraulic building codes are included, covering concrete dams, earth-rockfill dams, and construction specifications. These files are used to build the vector knowledge base for retrieval and to fine-tune the language model.

File: building_code_data/Building_code_document_markdown/SL677-2014_水工混凝土施工规范_clean_text.md (part 3 of 3)
1.0.1	为规范水利水电工程混凝土施工，保证水工混凝土施工质量，确保工程安全，制定本标准。
5.1.1	原规范4.1.18条和4.1.20条所述内容。水工混凝土中掺入适量的掺合料，具有改善混凝土性能，提高混凝土质量，减少混凝土水化热温升，抑制碱骨料反应，节约水泥，降低成本等作用。混凝土外加剂可以改善混凝土拌和物性能以及硬化混凝土性能，是水工混凝土必不可少的组分。掺入适量的掺合料和外加剂成为混凝土配合比优化设计的一项重要措施。大、中型水利水电工程已普遍掺用掺合料和外加剂。
5.1.2	原规范4.1.18条和4.1.20条所述内容。选用何种水泥和掺合料，要遵循技术可靠、经济合理、就近取材的原则。水泥、掺合料、外加剂等原材料品种和掺量要通过试验确定。掺合料和外加剂品种多、质量差异大、掺量范围较宽，用于混凝土时只有通过试验验证，才能有效地实施混凝土的质量控制。为方便混凝土施工和质量管理，要求原材料供应厂家相对固定，避免影响混凝土质量的稳定性。
5.1.3	新增条款。本条强调当更换原材料时，应进行相容性试验，特别是外加剂与水泥、掺合料之间的相容性。三峡水利枢纽工程和构皮滩水电站等均发生过外加剂与水泥不相容的情况，导致混凝土过度缓凝或速凝，影响工程质量和进度。
5.2.1	原规范4.1.3条所述内容。本条规定了水泥品种选用的原则，水泥品种主要是根据工程部位、混凝土性能要求和环境条件等确定。

1 原规范4.1.2条所述内容。为方便混凝土施工和质量管

理，并满足各部位混凝土性能要求，选用水泥品种以 $1\sim 2$ 种为好，建议通过招标，选择品质优良、供应可靠的厂家。

2 水工混凝土宜优先选用中热硅酸盐水泥，既可满足混凝土各项性能要求，又可降低混凝土发热量，减少温度裂缝。增加了低热硅酸盐水泥，低热硅酸盐水泥是大坝水泥新品种，具有优良的低热和强度特性。已无普通硅酸盐大坝水泥这一品种，故删除。

3 增加了中热硅酸盐水泥、低热硅酸盐水泥、普通硅酸盐水泥和低热微膨胀水泥。

4 通过选择掺合料品种、调整掺合料掺量等措施，可改善混凝土抗硫酸盐侵蚀性能，所以当环境水对混凝土有硫酸盐侵蚀时，将应选用抗硫酸盐硅酸盐水泥改为宜选用抗硫酸盐硅酸盐水泥。

5 新增条款。沿海地区混凝土要遭受海水、盐雾作用的侵蚀，本款对选用水泥品种进行了规定。
5.2.2	原规范4.1.4条所述内容。本条规定了选用水泥强度等级的原则。
5.2.3	原规范4.1.2条所述内容。根据工程的特殊需要可对水泥化学成分、矿物组成和细度等提出特殊要求。

（1）水泥的化学成分。水泥熟料中内含较多的 $\mathrm{MgO}$ 可使混凝土具有延滞性微膨胀性能，部分补偿混凝土后期温降收缩，已有大量的科研成果和国内工程应用实例。因此，某些大、中型工程规定水泥熟料中 $\mathrm{MgO}$ 含量宜在 $3.5\%$ 以上，但不超过国家标准规定的上限 $5.0\%$ 。重力坝工程对内含 $\mathrm{MgO}$ 水泥的应用经验较多，效果可以肯定。对膨胀变形有时间限制的拱坝工程，如要求90d龄期不再产生膨胀变形，内含 $\mathrm{MgO}$ 水泥的应用还有待进一步深入研究。

（2）水泥的矿物组成。为控制水泥水化热，某些工程对 $\mathrm{C_3S}$ 和 $\mathrm{C_3A}$ 含量也会加以限制，在硫酸盐侵蚀环境下，对 $\mathrm{C_3A}$ 含量加以限制。

（3）水泥的细度。根据三峡水利枢纽工程实际检测数据，水泥细度过小，混凝土早期发热快，不利于温度控制。

三峡水利枢纽工程根据设计及施工具体情况，提出水泥细度宜控制在筛余 $3\% \sim 6\%$ 、比表面积宜控制在 $320\mathrm{m}^2 /\mathrm{kg}$ 以内、 $\mathrm{SO}_3$ 含量 $1.4\% \sim 2.2\%$ 、 $\mathrm{MgO}$ 含量 $3.5\% \sim 5.0\%$ ，对水泥熟料矿物组成及化学成分提出了具体要求，见表1。


表 1 三峡水利枢纽工程水泥熟料矿物组成及化学成分要求


<table><tr><td>矿物组成 与化学成分</td><td>中热硅酸盐 水泥熟料</td><td>低热硅酸盐 水泥熟料</td><td>低热矿渣硅酸盐 水泥熟料</td></tr><tr><td>C3S(%)</td><td>≤55</td><td></td><td></td></tr><tr><td>C2S(%)</td><td></td><td>≥40</td><td></td></tr><tr><td>C3A(%)</td><td>≤6.0</td><td>≤6.0</td><td>≤8.0</td></tr><tr><td>游离CaO(%)</td><td>≤1.0</td><td>≤1.0</td><td>≤1.2</td></tr></table>

5.2.4 原规范 4.1.7 条所述内容。增加散装水泥入罐温度不宜高于 $65^{\circ}\mathrm{C}$ 的规定。在混凝土温控计算中，水泥温度一般采用 $60^{\circ}\mathrm{C}$ ，即要求水泥进入拌和机的最高温度不超过 $60^{\circ}\mathrm{C}$ ，否则会影响混凝土温控效果。根据三峡、小浪底等工程的情况，发现散装水泥运到工地的入罐温度最高时达到 $80^{\circ}\mathrm{C}$ 左右，虽然在储存和输送过程中可以降低，但进入拌和机的水泥温度有时仍超过 $60^{\circ}\mathrm{C}$ ，故须限制水泥进入工地储罐的温度。三峡水利枢纽工程施工中规定一般情况下不宜超过 $65^{\circ}\mathrm{C}$ ，在混凝土施工高峰期，生产厂家确因供不应求时，允许放宽到 $70^{\circ}\mathrm{C}$ 。
5.3.1	本条规定了骨料的选用原则。所谓两者互为补充，是指天然骨料（或人工骨料）中某一级料不够时用人工骨料（或天然骨料）替代，或是指天然骨料级配不平衡时在生产工艺流程中增加机械破碎或机械制砂部分。无论采用哪种方式补充，都应进行试验。石灰岩线膨胀系数和需水量较小，加工成骨料配制的混凝

上抗裂性能优于其他种类岩石，因此，当选用人工骨料时，有条件的地方宜优先选用石灰岩质的料源。
5.3.2	本条强调已选择确定的料源在质量、储量有改变时，需对料源储量、质量、覆盖剥离量进行补充勘察。本条提出禁止使用碱活性的骨料，如从成本考虑或料源困难需使用碱活性骨料，要经过专门论证。
5.3.3	本条强调制订开采规划和使用平衡计划，并要重视料源覆盖剥离和弃碴的堆存，避免水土流失，还要采取恢复环境的措施。当在河滩开采时，还要对河道冲淤、航道影响进行论证。
5.3.4	本条规定砂石加工系统的生产能力和成品料仓的堆存容积应满足混凝土施工高峰期的需要，并要有调节余地。
5.3.5	原规范4.1.13条所述内容。

1 对人工砂和天然砂细度模数的适宜范围进行了分别规定，根据细度模数的大小，可将细骨料分为粗、中、细、特细四种砂，中砂的细度模数范围为 $2.3\sim 3.0$ ，水工混凝土宜使用中砂。当颗粒级配不符合规定要求时，要采取相应措施，以保证混凝土质量。删除了天然砂分级的规定，增加了使用海砂和特细砂时应经试验论证的规定。

2 本条表面含水率以饱和面干状态为准。砂料含水率超过 $6\%$ 后很难稳定，控制成品砂含水率稳定，是控制水胶比和出机口混凝土坍落度稳定的主要措施之一。同时含水率较高（大于 $6\%$ ）的砂对混凝土温度控制非常不利。每一种级配（标号）的混凝土，为保证坍落度在允许范围内，其用水量是一定的。若砂的含水率较大，拌和时加冰量或冷水量将减少，调整控制出机口温度能力将减弱。若高温季节砂的含水率越大，其含与砂同温度的水量也越大，预冷骨料、制冷水和片冰需分出一部分冷负荷冷却砂中高温水，致使出机口温度控制难度加大。二滩、三峡等工程施工中，均采用了包括真空脱水机、脱水筛等加速脱水的综合措施。

3 大量工程试验研究和实际应用证明，石粉含量由原规范

中的 $6\% \sim 12\%$ 放宽到 $6\% \sim 18\%$ ，不仅可改善混凝土和易性、抗分离性，还可提高混凝土强度和抗渗能力，同时还能提高人工砂产量，降低生产成本。超过此含量时，对混凝土干缩性有不利影响，若需使用，须进行试验论证。人工砂中粒径小于 $0.08\mathrm{mm}$ 的微粒含量可与胶凝材料一起起到填充空隙和包裹砂粒表面的作用，相当于增加了胶凝材料浆体，能够改善拌合物和易性，增进混凝土的均匀性、密实性和抗渗性，进而提高混凝土的强度和断裂韧性。合理控制人工砂石粉含量，是改善混凝土性能的重要措施之一，石粉最佳含量应通过试验确定。冲洗筛分骨料时应注意减少人工砂中石粉的流失。石粉含量增加，人工砂脱水更困难，应予重视。

含泥量限制值参考《普通混凝土用砂、石质量及检验方法标准》（JGJ52—2006）规定。含泥量和泥块含量超过一定限度，会对混凝土强度、抗冻性、抗渗性有影响，因而在水工混凝土中，特别是有抗冲耐磨和抗冻要求的高强度等级混凝土应严格限制。

坚固性限制值参考JGJ52—2006的规定。骨料的坚固性是指在气候、外力或其他物理因素作用下抵抗破碎的能力。
5.3.6	原规范4.1.13条所述内容。

1 骨料裹粉、裹泥或污染对混凝土用水量和性能有不良影响，应予清除。

2 根据水利水电行业习惯，粗骨料的粒径范围为 $5\sim 150$ （120）mm。

3 超径、逊径要严格控制，控制限值按原规范不变。

4 由于堆存、取料、运输不当可能会造成某一级骨料分离，造成粒径偏小或偏大，影响混凝土用水量和性能。为了有效监测与控制各粒级骨料的分离，规定采用各粒级的中径筛筛余率作检验，筛余率在 $40\% \sim 70\%$ 范围内，超出范围时及时查找原因并采取抗分离措施，必要时还需调整混凝土配合比参数。

5 压碎指标限制值参考JGJ52—2006的规定。压碎指标

值是碎石或卵石抵抗压碎的能力，是岩石抗压强度的表征。碎石或卵石的压碎值与混凝土强度等级之间的关系较为复杂，目前还没有足够的试验数据，本条规定的限值可作为一般的控制值。

骨料的吸水率过大对混凝土抗冻性能和自生体积变形等有不良影响，本条增加了用于有抗冻性要求和侵蚀作用环境下混凝土的骨料吸水率限制值。

裹泥的骨料，会影响骨料与水泥的黏结，降低和易性，增加用水量，影响混凝土的干缩和抗冻性。试验表明，粗骨料含泥量低于 $1.0\%$ 时，对混凝土的性能影响较小，超过 $1.0\%$ 时，混凝土的抗冻、抗渗等性能有影响。泥块含量对混凝土的影响较含泥量大，特别对抗拉、抗渗、收缩的影响更为显著。

骨料中软弱颗粒含量会降低混凝土和易性，增加用水量，影响混凝土的强度和其他性能。本条规定了不同抗压强度混凝土所用骨料软弱颗粒含量的限制值。

针片状颗粒含量限制值参考JGJ52—2006的规定。
5.3.7	原规范4.1.12条所述内容。

1 成品骨料特别是细骨料在堆存和运输过程中，为了使含水率不因下雨超标或不稳定，可搭设遮阳防雨棚。

2 本款规定应采取有效措施防止混料和混入杂物。

3 堆料厚度要求不小于 $6\mathrm{m}$ ，主要是为了骨料内部温度不因外界气温和日照变化而发生较大波动，有利于混凝土温度控制，同时也可防止骨料因冲击破碎分离和有利脱水。

4 粗骨料用胶带机堆料时，一般卸料高度都大于 $3\mathrm{m}$ ，骨料因冲击破碎，使骨料中逊径超标，应设置缓降器或采取二次筛分措施。

5 粗骨料在堆存时可能造成分离，因而无论是挖装机械取料，还是地弄下料漏斗放料，要在同一料堆选 $2\sim 3$ 个不同取料点同时取料，以使同一级骨料粒径均匀。
5.4.1	目前水工混凝土中掺入粉煤灰较为普遍，其他品种掺合料也有工程使用的实例。如索风营和构皮滩工程掺用磷渣粉，新疆山口水电站掺用石灰石粉，漫湾工程掺用凝灰岩粉，大朝山工程双掺磷渣粉加凝灰岩粉等。溢流面及经常受水流冲刷部位混凝土普遍掺用粉煤灰加硅粉。
5.4.2	I级、Ⅱ级粉煤灰，特别是I级粉煤灰，具有明显减水增强和显著改善混凝土多种性能的效果，并可降低混凝土水化热温升。因此要优先选用等级较高的粉煤灰，以获得最大的技术经济效益。
5.4.3	本条规定了掺合料运输和储存过程中的要求。
5.5.1	为方便混凝土施工和质量管理，并满足各部位混凝土性能要求，选用外加剂品种以 $1\sim 2$ 种为好，建议通过招标，选择品质优良、供应可靠的厂家。
5.5.2	混凝土中掺入适量引气剂，能产生大量独立并分布均匀的微小气泡，可以改善混凝土和易性，显著提高硬化混凝土抗冻性，因而对有抗冻要求的混凝土，应掺用引气剂。不同级配混凝土，其要求含气量不一样，可通过调整引气剂的掺量来控制。表5.5.2数据引自《水工建筑物抗冰冻设计规范》（GB/T50662—2011）。
5.5.3	为原规范4.1.26条修改。对外加剂的使用进行了规定，并规定两种外加剂复合掺用时，应分别配制成溶液，在混凝土拌和配料时分别称量、入机拌和使用。
5.5.4	本条规定了外加剂运输和储存过程中应注意的问题。
5.6.1	为保证混凝土质量，混凝土拌和用水所含物质不得对混

凝土产生以下有害作用：影响混凝土的和易性和凝结时间；有损于混凝土强度发展；降低混凝土的耐久性，加快钢筋腐蚀及导致预应力钢筋脆断。因而符合GB5749的饮用水适用于拌和混凝土，未经处理的各类污水不得用于拌和混凝土。
5.6.2	对原规范第4.1.16条做了修改。较原规范增加了水中不溶物、可溶物、碱含量的明确要求。地表水、地下水和其他类型水是否适用于拌和和养护混凝土，应通过检验确定。《混凝土拌和用水标准》（JGJ63）要求检验以下三项限制指标：一是拌和用水对水泥凝结时间影响的限值；二是拌和用水对砂浆或混凝土抗压强度影响的限值；三是对水中有害物质的含量限值。如果满足这三项限制指标，则可用于拌和和养护混凝土。

混凝土的拌和用水不得使水泥的凝结不正常，不得使混凝土有较大的强度损失。用被检测水试验所得的水泥初凝与终凝时间，与用符合国家标准的饮用水或用蒸馏水，在相同水泥、同一配合比时所获得的初凝和终凝时间的差值均不得大于 $30\mathrm{min}$ ，且初凝和终凝时间还应符合水泥国家标准的规定。

凝结时间差、抗压强度比是从拌和用水对混凝土物理力学性能的影响来控制拌和用水品质，但水中某些物质对混凝土其他性能如耐久性、钢筋锈蚀、混凝土饰面等的影响还不能体现出来，所以规定了水中有害物质含量限值，其中包括水的 $\mathrm{pH}$ 值、不溶物、可溶物、氯化物、硫酸盐和硫化物含量，不同类别混凝土（素混凝土、钢筋混凝土）其限值不同。

水的 $\mathrm{pH}$ 值要大于4，虽然没有规定上限值，拌和水的品质还是可以保证的。

不溶物、可溶物的含量限值与ISO标准一致。

混凝土中氯离子含量允许限值是国际上争论激烈的问题，各国标准规定的宽严程度有很大的差别。我国允许在普通钢筋混凝土中掺加水泥量 $1\%$ 的无水 $\mathrm{CaCl}_2$ ，即相当于0.667的水溶性Cl，拌和用水标准中允许的 $\mathrm{Cl}^-$ 含量限值相比之下是低的，不应对水中的 $\mathrm{Cl}^-$ 含量限制过严，因此，钢筋混凝土与素混凝土拌

和水中 $\mathrm{Cl}^-$ 含量的限值分别为 $1200\mathrm{mg / L}$ 与 $3500\mathrm{mg / L}$ 。当水中氯离子含量超过规定限值时，必须核对混凝土中氯离子总含量是否超过有关标准允许值，如未超过时，采用一定的技术措施（如加大钢筋保护层，提高混凝土的密实度等），仍可拌制混凝土。

硫酸根离子与水泥中的 $\mathrm{C_3A}$ 反应生成水化硫铝酸钙，若此反应过程在混凝土塑性状态下进行，不会因反应产物体积的增大产生有害的内应力，否则会发生很大的膨胀变形和有害内应力，降低混凝土耐久性。考虑到 $\mathrm{SO}_4^{2-}$ 对钢筋有腐蚀作用，钢筋混凝土与素混凝土小于 $2700\mathrm{mg / L}$ ，较为符合实际。
6.0.1	新增条款。混凝土配合比设计包括原材料的优选试验和混凝土配合比选择试验两个阶段。配合比设计以设计指标、施工和易性和经济性三项内容进行综合优选。要采取综合措施改善混凝土的孔隙结构，提高密实性、抗冻融、抗渗透、抗裂以及抗环境侵蚀的能力。

6.0.2 新增条款。结构混凝土（设计龄期一般为28d）其抗压强度保证率（ $P$ ）为 $95\%$ ；大体积混凝土抗压强度保证率为 $80\%$ 。《混凝土重力坝设计规范》（SL319—2005）定义了大体积混凝土极限抗压强度，系指“90d龄期的 $15\mathrm{cm}$ 立方体强度，强度保证率为 $80\%$ ”，SL191—2008定义了结构混凝土强度等级系指“28d龄期的 $150\mathrm{mm}$ 立方体强度，强度保证率为 $95\%$ ”。国内标准尚未有对采用其他保证率的混凝土的规定。
6.0.3	为原规范4.1.14条1款的修改。增加了受海水、盐雾等影响的钢筋混凝土面层，骨料最大粒径不大于钢筋保护层厚度的要求。
6.0.4	为原规范4.2.6条的修改。连续级配粗骨料堆积相对紧密，空隙率较小，有利于节约水泥，改善混凝土性能。
6.0.5	为原规范4.2.7条的修改。依据目前浇筑工艺，对不同类别混凝土在浇筑地点的坍落度范围进行了适当调整，并增加了泵送混凝土的坍落度范围。本条参考《混凝土质量控制标准》（GB50164—2011）的规定。
6.0.6	为原规范4.2.3条的修改。本条规定了大体积混凝土胶凝材料的最低用量，增加了水泥熟料最低含量的限制，保证混凝土的长期耐久性。
6.0.7	为原规范4.2.5条的修改。本条是为保证混凝土耐久性的需要规定的。为了保证和提高上、下游水位以上（坝体外部）

混凝土的耐久性，这两个部位混凝土水胶比的最大允许值在原规范的基础上降低了0.05。增加了严寒地区水胶比最大允许值限制，各部位水胶比最大允许值分别比寒冷地区降低0.05。
6.0.8	新增条款。本条规定如从经济考虑或料源困难确需采用碱活性骨料时，应经过专门试验论证。同时规定当使用具有潜在碱活性骨料时应控制混凝土中的总碱含量。

当使用碱活性骨料时，世界各国的标准均对混凝土的总碱含量予以限制，基本在 $2.0\sim 3.5\mathrm{kg} / \mathrm{m}^3$ 范围内。在一些国家的标准中，根据骨料活性程度和工作环境的差异，总碱含量限制值有所差别，如加拿大CSA A23.2-27A—04的规定总碱含量最大限制值从 $1.8\mathrm{kg} / \mathrm{m}^3$ 直到 $3.0\mathrm{kg} / \mathrm{m}^3$ 。CECS53：93的规定混凝土的总碱含量最大限制值从 $2.1\mathrm{kg} / \mathrm{m}^3$ 直到 $3.5\mathrm{kg} / \mathrm{m}^3$ ，TB/T3054—2002的规定与此基本一致。DL/T5241—2010的规定混凝土的总碱含量最大限制值从 $2.5\mathrm{kg} / \mathrm{m}^3$ 直到 $3.5\mathrm{kg} / \mathrm{m}^3$ 。GB/T50733—2011的规定混凝土总碱含量不应大于 $3.0\mathrm{kg} / \mathrm{m}^3$ 。GB/T50476—2008规定应严格控制混凝土碱含量，但未明确给出限制值。三峡工程质量标准TGPS T07—2003《混凝土碱含量限值标准》规定总碱含量不大于 $2.5\mathrm{kg} / \mathrm{m}^3$ 。南水北调中线干线工程标准《预防混凝土工程碱骨料反应技术条例（试行)》（中线局工[2005]8号）根据不同的结构类型和工作环境，规定总碱含量限制值为 $2.5\mathrm{kg} / \mathrm{m}^3$ 或 $3.0\mathrm{kg} / \mathrm{m}^3$ 。综上，本条规定混凝土总碱含量不超过 $3.0\mathrm{kg} / \mathrm{m}^3$ 的控制指标是合适的。
6.0.9	新增条款。本条规定了水工混凝土配合比设计方法。
6.0.10	为原规范4.2.2条的修改。本条规定了混凝土配制强度的计算公式。现行国家标准及国内各行业混凝土配合比设计和混凝土生产管理，均采用标准差，为与现行的国家和行业标准相协调，将原规范采用离差系数确定混凝土配制强度的方法改为采用标准差确定。原公式和变更的公式，计算的结果没有实质上的差别，两个公式计算的配制强度结果相近。依据国家标准规定，材料强度统一用符号“ $f$ ”（force）表达，混凝土立方体抗压强度

以符号“ $f_{\mathrm{cu}}$ ”。表达，其中“ $\mathrm{Cu}$ ”是英文立方体cube的缩写。而混凝土立方体抗压强度标准值以符号“ $f_{\mathrm{cu,k}}$ ”表达，其中 $\mathbf{k}$ 是标准值的意思。
6.0.11	为原规范4.2.2条的修改。本条规定了按统计方法确定混凝土强度标准差的原则。
6.0.12	为原规范4.2.2条的修改。当无近期同品种混凝土强度统计资料时，本条给出了不同强度混凝土的标准差参考值，统一了不同设计龄期混凝土强度的标准差参考值。

《普通混凝土配合比设计规程》（JGJ55—2000）第3.0.3条规定“当无统计资料计算混凝土强度标准差时，其值应按现行国家标准《混凝土结构工程施工及验收规范》（GB50204）的规定选取”，而GB50204—2002第7章配合比设计规定“混凝土应按国家现行标准《普通混凝土配合比设计规程》（JGJ55）的有关规定，根据混凝土强度等级、耐久性和工作性等要求进行配合比设计”，正文和条文说明中均没有给出混凝土强度标准差参考值。《水工混凝土施工规范》（DL/T5144—2001）第6.0.2条给出了设计龄期90d的混凝土强度标准差参考值，也没有给出其他设计龄期的强度标准差参考值。新修订实施的JGJ55—2011第4.0.2条规定，当没有近期的同一品种、同一强度等级混凝土强度资料时，其混凝土强度标准差可按表2取用。与本条规定的标准差参考值比较，其取值偏大，不能反映现代混凝土生产和施工的质量管理水平，造成材料的浪费，不利于降低施工成本；且按强度等级分类的范围较粗，可操作性不强。


表 2 JGJ 55-2011 规定的标准差 $\sigma$ 值


<table><tr><td>混凝土强度标准值</td><td>≤C20</td><td>C25~C45</td><td>C50~C55</td></tr><tr><td>σ(MPa)</td><td>4.0</td><td>5.0</td><td>6.0</td></tr></table>

水工大体积混凝土施工期长，混凝土的受力时间晚，为了利用混凝土的后期强度，有时按90d或180d等龄期设计，本条给出的不同设计龄期的混凝土强度标准差参考值，均参照DL/T

5144—2001中规定的设计龄期为90d的强度标准差选用。

根据《高强混凝土结构技术规程》（CECS104：99）的规定：当缺乏可靠的强度统计数据时，C50和C60混凝土的配制强度应不低于强度等级值的1.15倍；C70和C80混凝土的配制强度应不低于强度等级值的1.12倍。按此规定，当强度保证率为 $95\%$ 时，C50、C60、C70、C80混凝土的最小标准差分别为 $4.5\mathrm{MPa}$ 、 $5.5\mathrm{MPa}$ 、 $5.1\mathrm{MPa}$ 、 $5.8\mathrm{MPa}$ ，本条给出的强度标准值大于 $50\mathrm{MPa}$ 时强度标准差取 $5.5\mathrm{MPa}$ 是合适的。
7.1.1	新增条款。规定了混凝土拌和设备、运输设备和浇筑设备等在混凝土浇筑前设备应完好，才能保证混凝土拌和、运输、浇筑的质量。
7.1.2	新增条款。
7.1.3	新增条款。规定了混凝土运输设备、浇筑设备应与运输能力和浇筑强度相匹配。设备资源优化配置是保证混凝土施工质量和速度的重要因素，因此，混凝土拌和、运输、浇筑强度三者之间应配套，充分发挥整个施工机械设备系统的效率。
7.2.3	原规范4.3.3条所述内容。规定了每班拌和混凝土前应检查拌和设备的性能，特别是衡器设备、拌和机及叶片等关键设备；拌和过程中也应不定时观察，及时排除拌和设备的故障。
7.2.4	原规范4.3.4条所述内容。工程施工经验表明，骨料特别是砂的含水率偏大或不稳定，对混凝土的性能影响较大，因此，规定在拌和过程中对骨料含水率进行检测。
7.2.5	原规范4.3.6条所述内容。对现场掺加掺合料拌和进行了规定，推荐混凝土掺合料优先采用干掺法。
7.2.7	对原规范4.3.8条所述内容进行了适当归纳、修改、补充。鉴于工程所用拌和设备型号各异、混凝土配合比对混凝土施工性能的影响以及混凝土在不同季节的施工要求不同等，规定试验确定拌和时间。
7.2.8	新增条款。制冷风机运行一定时间后，蒸发器叶片表面会蒙上一层霜与石粉混合物，这些霜垢变厚，将堵塞蒸发器叶片之间的间隙，加大料仓回风阻力，减少回风与蒸发器的有效接触

面积，致使热阻变大，有效制冷交换面积减少，最终导致料仓进风温度升高，进风量减少，从而影响料仓骨料冷却效果，因此需定时对制冷风机蒸发器进行冲霜。

合理安排冲霜时间非常重要。三峡水利枢纽工程 $79.00\mathrm{m}$ 高程拌和系统一次、二次风冷冲霜每天安排3次，每次冲霜 $0.5\mathrm{h}$ 滤水 $0.5\mathrm{h}$ ，共需1h，安排在交接班时进行，冲霜效果比较理想，但1d冲霜需占用3h，每次冲霜时间太长，尤其每天中午冲霜时，骨料温度回升快，影响出机口温度控制。后来为减少冲霜时间，改为每天冲霜两次（早班6： $00\sim 6$ ：45，晚班22： $00\sim$ 23：00），虽然避开白班高温时段冲霜，但由于时间间隔太长，蒸发器叶片表面霜垢太厚，风冷骨料效果较差，难以满足出机口温控要求。

为此，进一步对冲霜时间加以改进，采用每天交接班时冲霜（早班6： $00\sim 6$ ：45，中班14： $00\sim 14$ ：45，晚班22： $00\sim$ 22：45），每次冲霜0.5h，滤水 $15\mathrm{min}$ 。实际运行表明，改进后既能缩短冲霜时间，又能保证冲霜效果。
7.2.9	新增条款。规定了对二次筛分后的骨料进行超逊径的控制和检验。对粗骨料进行二次筛分，有利于保持骨料级配的稳定、控制超逊径含量和排除骨料中的石屑及污泥，以提高混凝土质量和节约水泥（有资料表明可节省水泥 $2\% \sim 10\%$ ）；有利于保证风冷骨料仓料相对稳定，提高风冷效果，是一项有效的混凝土质量控制措施。鉴于此，目前已经有不少工程采用了在拌和系统对粗骨料进行二次筛分的工艺。
7.2.10	新增条款。规定了混凝土拌和物不合格料的判别标准及其处理措施。为解决施工中经常出现对拌和料合格与否的争议而制订。其中，拌和不均匀主要指明显夹杂生料或拌和物的某种组成材料严重集中或短缺的状况。
7.3.1	原规范4.4.2条所述内容。混凝土运输过程中，分离、

漏浆、严重泌水、过多温度回升和坍落度损失都将对混凝土施工质量带来不同程度的影响，应避免。
7.3.2	对原规范4.4.3条所述内容进行了适当归纳、修改、补充。提出了多种混凝土同时运输的识别要求。当采用车辆运输时，在车前（如挡风玻璃）或车箱上设置代表所运输混凝土品种的明显标志，有条件时，采用计算机条码识别系统，以增加识别的准确性。当采用胶带运输时，则在某一品种料输送完毕后，切换另一品种。
7.3.3	对原规范4.4.4条所述内容进行了适当归纳、修改、补充。混凝土在运输过程中，应尽量缩短运输时间及减少转运次数，以减少混凝土温度回升和坍落度损失。掺普通减水剂的混凝土运输时间，可参照表3确定适宜的运输时间，如超出时，应积极采取相应措施。


表 3 混凝土运输时间


<table><tr><td>运输时的平均气温(℃)</td><td>混凝土运输时间(min)</td></tr><tr><td>20~30</td><td>45</td></tr><tr><td>10~20</td><td>60</td></tr><tr><td>5~10</td><td>90</td></tr></table>
7.3.4	原规范4.4.5条所述内容。混凝土运输工具设置遮盖或保温措施，有利于避免日晒、雨淋、气温等因素影响混凝土质量。

自卸汽车运输混凝土是三峡二期工程混凝土运输的主要设备之一。 $4\sim 10$ 月太阳直射时，每天7： $00\sim 18$ ：00在拌和楼下有专人拉开遮阳篷； $6\sim 8$ 月气温较高，阳光较强时，汽车卸完料后也将遮阳篷拉开，使空车返回拌和楼时避免阳光直射车厢。1999年5月，对自卸汽车遮阳效果进行跟车对比测试，选取自 $79.00\mathrm{m}$ 高程拌和系统至2号塔带机临时供料线区段，测试结果表明，气温在 $28\sim 30^{\circ}C$ 时，安装遮阳篷的运输汽车，其混凝土温度回升仅 $1\sim 3^{\circ}C$ ，无遮阳措施的回升达 $2\sim 5^{\circ}C$ 。
7.3.5	新增条款。规定了混凝土在运输过程中不合格料的判别标准及其处理措施，避免不合格料入仓。
7.3.6	原规范4.4.7条所述内容。根据施工实践，为确保浇筑质量，对混凝土下料高度进行限制。对于塔（顶）带机等下料速度较快的设备，除控制下料高度外，还应采取缓降或其他措施，防止骨料分离。

7.3.7 新增条款。给出了各类混凝土专用机动车辆运送混凝土时应遵守的规定。采用自卸汽车直接入仓易产生混凝土质量问题，要有可靠的质量保证措施。运送混凝土的车辆运送混凝土期间，要专车专用。运输道路要求平整，避免混凝土运输途中过分振动，混凝土液化分离和泌水。装载混凝土的厚度不小于 $40\mathrm{cm}$ 避免混凝土卸料困难和分离。不建议采用汽车运输混凝土直接入仓，如确需采用，要有确保混凝土施工质量的措施。
7.3.8	新增条款。给出了各类非连续垂直运输工具运输混凝土时应遵守的规定。
7.3.9	新增条款。给出了各类连续运输手段如胶带机、布料机运输混凝土时应遵守的规定。塔带机（或胎带机或顶带机）及常规运送混凝土的胶带机的有关参数可参照表4。


表 4 胶带机运输混凝土有关参数表


<table><tr><td>胶带机类型</td><td>最大骨料粒径(m/s)</td><td>胶带机速度(m/s)</td><td>最大向上倾角(°)</td><td>最大向下倾角(°)</td></tr><tr><td>塔带机(或顶带机)</td><td>150</td><td>3.15~4</td><td>26</td><td>12</td></tr><tr><td>胎带机</td><td>150</td><td>2.8~4</td><td>22</td><td>10</td></tr><tr><td>常规胶带输送机</td><td>80</td><td>1.2以内</td><td>15</td><td>7</td></tr><tr><td>深槽胶带</td><td>150</td><td>3.4</td><td></td><td></td></tr><tr><td colspan="5">注:表中的数据均为工程实际已使用过的数据。</td></tr></table>

胶带机运输混凝土的一个难点就是控制砂浆损失。如不能控制在 $1\%$ 以内，则调整混凝土配合比中的砂率。当胶带机布料堆

料高度过大时，会造成骨料分离，影响混凝土浇筑质量。根据三峡水利枢纽工程等施工经验，规定堆料高度在 $1\mathrm{m}$ 以内。胶筒长度小于 $6\mathrm{m}$ 不易形成负压，胶筒长度超过 $12\mathrm{m}$ 跌落速度过快骨料易分离。
7.3.10	新增条款。溜筒、溜管、溜槽、负压（真空）溜槽主要用于门塔机、缆机、混凝土泵等机械设备布置不便或覆盖范围以外的施工部位，具有结构简单、安装方便和入仓速度快等特点。在十三陵抽水蓄能电站、大朝山电站及江垭水电站等工程中普遍使用。
7.3.11	对原规范4.4.10条所述内容进行了适当修改、补充、完善。给出了混凝土泵运输混凝土时应遵守的规定。混凝土泵在结构复杂、钢筋密集、空间狭小以及其他浇筑设备不易达到的部位进料方便，随着混凝土泵车的使用及高效减水剂的成功掺用，泵送混凝土在水利工程中被广泛使用。
7.4.1	原规范4.4.7条所述内容。规定了进行混凝土浇筑仓面准备的必要条件。建筑物地基包括岩基和非岩基基础，在基础开挖到设计要求的标高和轮廓线履行验收手续后，进行混凝土浇筑备仓工作。

7.4.2、7.4.3 原规范 4.5.2 条、4.5.3 条所述内容。规定了建筑物地基在混凝土浇筑前各项准备工作的内容和要求。其中，7.4.2 条针对岩基基础，对表面光滑的岩基面要凿毛处理。7.4.3 条则针对非岩基基础。为了保护非岩基基础，可经审批后在处理合格的基础面上先浇一层厚 $15 \sim 20 \mathrm{~cm}$ 与结构物相同强度等级的混凝土垫层。垫层表面按施工缝面处理。考虑我国黄土高原的情况，第 3 款对湿陷性黄土地基做了“应采取专门的处理措施”的规定。
7.4.4	原规范4.5.4条所述内容。规定了混凝土浇筑前仓面各项准备工做的内容和要求。
7.4.5	新增条款。规定了仓面检查合格后至混凝土正式浇筑期间，浇筑仓面保护的要求。

7.4.6 根据大量现场资料和工程经验，对于基岩面、老混凝土面或浇筑层面接缝问题做出了规定。水泥砂浆、小级配混凝土及富砂浆混凝土的强度不低于结构物混凝土的强度，其摊铺面积与混凝土浇筑强度相适应。三峡水利枢纽工程普遍采用同标号富砂浆混凝土，混凝土厚度为 $20 \sim 40\mathrm{cm}$ 

7.4.7 新增条款。规定了混凝土仓面浇筑方式和方法。混凝土浇筑根据仓面资源配置情况采用平铺法或台阶法浇筑，采用台阶法时台阶宽度不小于 $2\mathrm{m}$ ，以免形成滚浇。
7.4.8	对原规范4.5.7条所述内容进行了适当归纳、修改、补充。规定了混凝土浇筑坯层厚度。浇筑坯层厚度指每一铺料层振捣完成后的厚度，该厚度的确定取决于混凝土浇筑强度和气温等。大规模的水工混凝土浇筑中已广泛采用振捣机作业，表7.4.8中增加了相应内容。

7.4.9 对原规范4.5.8条所述内容进行了适当归纳、修改、补充。规定了混凝土浇筑过程中仓面作业的有关注意事项。不及时平仓或平仓不好会造成骨料分离、泌水、漏振等，影响浇筑质量。有条件时，采用平仓机平仓。仓内骨料堆叠会造成混凝土不密实。在倾斜面上浇筑时，靠近倾斜面部位约 $50\mathrm{cm}$ 范围，收仓面一般与倾斜面垂直，以免混凝土在倾斜面接触处形成小于 $45^{\circ}$ 的尖角。
7.4.10	对原规范4.5.9条所述内容进行了适当归纳、修改、补充。对混凝土浇筑过程中的注意事项作了规定。在仓内加水会改变混凝土性能，降低混凝土质量，必须严禁；混凝土和易性差时，要加强振捣；仓内泌水会影响混凝土正常凝固，要及时排除；浇筑中的外来水无异于仓内加水，要避免；赶水浇筑将带走灰浆，造成蜂窝麻面等，也要严禁；模板、钢筋和预埋件表面粘附的混凝土要随时清除，以免造成质量缺陷。
7.4.11	原规范4.5.10条所述内容。规定了对不合格混凝土所

采取的措施。

7.4.12 原规范 4.5.11 条所述内容。规定混凝土浇筑应保持连续性。在混凝土施工中，一个常有争议的问题就是如何确定混凝土的初凝。由于大面积初凝会造成施工冷缝，影响结构物的整体性、耐久性，易漏水等，且不易处理好，规定能重塑者，可继续浇筑。混凝土能重塑的标准是，将混凝土用振捣器振捣 $30\mathrm{s}$ ，振捣器周围 $10\mathrm{cm}$ 内能泛浆且振捣器拔出时不留孔洞。混凝土的允许间歇时间为自从拌和楼出料时起到覆盖上层混凝土时为止，表 7.4.12 给出了混凝土的允许间歇时间，可供参照使用。
7.4.13	对原规范4.5.15条、4.5.18条、4.5.20条所述内容进行了适当归纳、修改、补充。对混凝土浇筑的振捣进行了全面规定。
7.4.14	~7.4.16 对不同混凝土振捣设备的振捣要求进行了规定。其中7.4.14条针对手持式振捣器，为对原规范4.5.16条、4.5.17条、4.5.19条、4.5.21条所述内容的修改、补充；7.4.15条针对振捣机，为新增条款；7.4.16条针对平板式振捣器，为新增条款。
7.4.17	新增条款。规定了混凝土浇筑过程中因故需要停止浇筑并按施工缝处理的判定标准。混凝土浇筑温度的允许值遵照有关规定。
7.4.18	新增条款。规定了混凝土浇筑过程中入仓混凝土应挖除的判定标准。长期以来人们普遍较为重视出机口的混凝土质量，而对运输及浇筑过程中的混凝土质量往往出于进度、成本等因素而忽视，此条的目的，是为引起重视。

7.4.19 对原规范4.5.12条所述内容进行了适当归纳、修改、补充。给出了混凝土工作缝处理的规定。近几年发展起来的高压水冲毛技术已被证实是一种高效、经济又能保证质量的缝面处理技术，推荐采用该技术。三峡水利枢纽工程施工高压水冲毛时间以收仓后 $24\sim 36\mathrm{h}$ 为最佳，每平方米冲毛时间以 $0.75\sim 1.25\mathrm{min}$ 为宜。
7.5.1	对原规范4.8.2条所述内容进行了适当归纳、修改、补充。给出了混凝土养护的要求。

1 由于阳光直射会导致混凝土表面水分蒸发较快，对新浇混凝土应采取遮盖等措施避免阳光直射混凝土表面。

2 流水养护可使混凝土早期最高温度降低约 $1.5^{\circ} \mathrm{C}$ 。

3 为提高混凝土的养护质量，强调了养护的连续性，不允许时干时湿，避免混凝土水份蒸发、冷空气袭击、表面干湿变化而产生裂缝。

4 特种混凝土由于其性能不同于常规混凝土，其养护方式不仅与水泥品种有关，还与掺合料、外加剂及使用环境等有关。
7.5.3	对原规范4.8.3条、4.8.4条所述内容进行了归纳、修改、补充。关于混凝土的养护时间，原规范按水泥品种不同规定了两个标准，即硅酸盐水泥和普通硅酸盐水泥养护期为14d，矿渣硅酸盐水泥、火山灰质硅酸水泥等其他水泥养护期为21d。现在大多数大中型水利水电工程均在混凝土中掺用了粉煤灰等掺合料，在硅酸盐水泥、普通硅酸盐水泥中可更多地增加掺合料，需要养护的时间差别在缩小。鉴于水工大体积混凝土存在着表面散热以及容易产生干缩裂缝等问题，为有利于表面散热和后期强度增长，本标准要求无论采用何种水泥，养护时间均不宜少于28d，对于重要部位，应适当延长养护时间。
7.5.4	新增条款。混凝土养护剂是一种喷洒或涂刷于混凝土表面，使混凝土表面形成一层连续的不透水的密闭养护薄膜，从而阻止混凝土中的水分蒸发，达到养护混凝土的目的，已广泛采用。
7.6.1	新增条款。给出了抗冲耐磨混凝土施工的有关要求。

1 综合国内外情况，当抗冲耐磨混凝土与普通混凝土能够正常连续施工时，抗磨层厚度只需 $20\mathrm{cm}$ 。同时，考虑到各类抗冲耐磨混凝土的强度等级（标号）与基底混凝土相差较大，故规定应安排在同一层内浇筑且同时振捣，使强度等级（标号）不同的混凝土交界面形成一个结合良好的过渡层。如果不能同时施工，则要按施工缝处理，从便于施工考虑，此时抗磨层厚度宜增大至 $30\sim 50\mathrm{cm}$ 

3 抗冲耐磨混凝土单位水泥用量较高，水化热大，混凝土表面干缩变形大，早期保湿不良，容易产生表面裂缝。
7.6.2	对原规范 $4.6.20 \sim 4.6.23$ 条所述内容进行了归纳、修改、补充。给出了水下混凝土施工的有关要求。

1 规定了水下混凝土施工时对流速的要求。

2 水下混凝土施工是将拌和好的流态混凝土用工程的手段送入水下预定部位，其施工工艺和浇筑手段均不同于常规混凝土，为保证水下混凝土的施工质量，在混凝土正式开仓浇筑前要根据现场实际情况制定严格的施工工艺。

3 根据工程部位的深浅和工程量大小，通常采用的清基方法有：高压水枪或风枪清渣；索铲或抓斗等机械清渣；清淤管（或称吸渣器，虹吸管）吸渣，或潜水工水下清渣；当有较大的孤石时，可采用水下爆破，然后清除。

4 水下模板的制作及安装质量直接影响到水下混凝土的施工质量和建筑物外形尺寸。水下模板应尽量在陆地上组装牢固，防止水下安装时变形，或因混凝土侧压力造成变形而涌浆；模板下沉定位时，要考虑水流、波浪的影响，一般采用螺栓或锚缆固定，必要时增荷加压，确保稳定；模板与老混凝土或岩石接缝处有较大缝隙时，一般用袋装混凝土或砂袋堵塞。

5 规定了不同深度的水下混凝土采用的施工方法。

（1）导管法施工的技术要求。

a）混凝土粗骨料最大粒径不大于 $60\mathrm{mm}$ ，并不大于导管内径的1/4或钢筋净间距的1/4。混凝土坍落度以 $15\sim 18\mathrm{cm}$ 为宜。

b）导管的数量与位置，根据浇筑仓面面积和水下混凝土的扩散半径确定，水下混凝土的扩散半径经试验确定。

c）混凝土开始浇筑时，导管底部接近基础面 $5\sim 10\mathrm{cm}$ ，从基础面最低处开始浇筑。浇筑过程中，导管内持续充满混凝土，并始终保持导管插入已浇筑混凝土内不少于 $30\mathrm{cm}$ ，随浇筑面升高而垂直提升，不得左右摇动导管。

d）混凝土供应因故中断，采取措施防止导管内混凝土流出产生中空。中断时间超出有关规定，及时清除导管内混凝土，并清洗干净。待已浇混凝土的强度达 $2.5\mathrm{MPa}$ 并清理混凝土表面软弱部分后方可继续浇筑。

e）浇筑的混凝土表面，高于设计标高约 $10\mathrm{cm}$ ，此超高部分在硬化后清除。

（2）混凝土泵压法与导管法相比，其输送距离远，能增大流态混凝土在水下的扩散范围，1根浇筑管控制的面积在 $40\sim 50\mathrm{m}^2$ 。其施工除符合导管法的有关施工要求外，还要满足下列要求：

a）混凝土泵输送管不透水。

b）泵压混凝土前采用海绵球或预泵砂浆法等排除管内积水。

（3）开底容器法适用于混凝土运距短的中小型水下工程，可同时完成混凝土的输送和水下浇筑。其施工要满足下列要求：

a）开底容器的形状以混凝土能顺利流出为原则，容量的大小根据施工要求确定。

b）吊罐施工按一定的顺序快速浇筑，不得中途停顿。

c）浇筑处水流尽量处于静止或低流速状态。
7.6.3	新增条款。给出了自密实混凝土施工的有关要求。

1 自密实混凝土施工应符合《混凝土结构工程施工规范》（GB50666）以及《自密实混凝土应用技术规程》（JGJ/T283—2012）的有关规定。由于自密实混凝土施工质量对各种因素的变化比较敏感，因此应编制专项施工方案，条件许可时还要对施工

人员进行适当地培训。

3 规定了自密实混凝土在高温季节及低温季节的入仓温度。

4 在浇筑过程中为保证混凝土质量，要控制混凝土的流动距离。
7.6.4	对原规范 $4.6.12 \sim 4.6.19$ 条所述内容进行了归纳、修改、补充。给出了真空混凝土施工的有关要求。

1 由于真空作业在浇筑振捣成型后的混凝土表面形成一定的真空度，使其受到大气压力差形成的挤压力、气泡膨胀力和毛细管收缩力的共同作用，除去混凝土中多余的游离水和气泡，从而可显著提高其密实度、抗冲耐磨性、抗冻性等指标，并能提高其强度、减少收缩等。混凝土真空作业在水利工程中主要用于泄流孔道、过流面等混凝土施工。真空泵的空载真空度要大于 $0.087\mathrm{MPa}$ ；连接软管、真空吸垫和接头无损伤、漏气或阻塞，胶管能承受外界大气压力，使其在抽真空时不被压扁；所有真空设备要保持清洁，防止固体颗粒被吸入真空泵内。

2 真空脱水初期，如果采用高真空度，会使混凝土中水泥等细颗粒过早地随水流移向混凝土脱水表面，形成微密硬壳，阻止真空度向混凝土内纵深传播，使混凝土内部难以脱水密实，故一般采用先低真空度，后高真空度的变真空脱水工艺。

3 给出了真空作业对最低气温的要求。当气温低于 $10^{\circ}\mathrm{C}$ 时，由于真空系统内压力较低，易导致真空系统内水分冻结。

4 真空脱水后，混凝土体积会收缩，为保证混凝土成型后的结构尺寸和外观，要求混凝土浇筑时留有一定超高。混凝土表面在真空脱水后，其强度、抗渗性等指标均较脱水前有较大的提高，若其表面被扰动破坏，则其所具有的密实度、抗压强度、抗渗性等指标会降低，达不到真空作业的目的。

5 真空作业操作过程、真空度和吸出水量等直接关系到真空作业的效果，同时，也便于查找原因，总结经验。
7.6.5	对原规范 $4.6.1\sim 4.6.11$ 条所述内容进行了归纳、修改、补充。给出了压浆混凝土施工的有关要求。

1 给出了压浆混凝土粗、细骨料的粒径要求。

2 压浆混凝土与常规混凝土在施工工艺上具有本质的区别，且受施工条件影响，施工前应通过试验验证施工工艺。

3 给出了压浆施工时的要求。压浆过程中压浆压力对压浆混凝土的施工质量至关重要，压力过大易造成浆液外露，过小则无法灌满。

4 压浆混凝土使用的模板除满足一般混凝土施工模板的要求外，还需承受一定的压浆压力，对模板缝隙和变形要求更为严格。

5 观测管能监测压浆过程，排气管能排除气体。芯样检测和钻孔压水检查是评判施工质量的重要手段。
7.7.1	原规范4.7.1条所述内容。规定了雨季施工时为保证混凝土拌和及施工质量而采取的保护措施。
7.7.3	～7.7.5 对原规范4.7.2条、4.7.3条所述内容进行了归纳、修改、补充。明确规定了当降雨强度（日或半日或小时的降雨总量）达到中雨以上时，对于尚未开始浇筑的仓位，不得再新开仓浇筑。对于已开仓浇筑混凝土而中途遇上大雨时，应立即停止浇筑，雨后可否恢复浇筑按本标准7.4.12条执行。降雨等级的判断和划分见表5。


表 5 降雨等级表


<table><tr><td rowspan="2">降雨等级</td><td rowspan="2">现 象 描 述</td><td colspan="3">降雨量(mm)</td></tr><tr><td>1d总量</td><td>12h总量</td><td>1h总量</td></tr><tr><td>小雨</td><td>雨能使地面潮湿,但不泥泞</td><td>1~10</td><td>1~5</td><td>1~3</td></tr><tr><td>中雨</td><td>雨降到屋顶有淅淅声,凹地积水</td><td>10.1~25</td><td>5.1~15</td><td>3~10</td></tr><tr><td>大雨</td><td>降雨如倾盆,落地四溅,平地积水</td><td>25.1~50</td><td>15.1~30</td><td>10~20</td></tr><tr><td>暴雨</td><td>降雨比大雨还猛,能造成山洪暴发</td><td>50.1~100</td><td>30.1~70</td><td>&gt;20</td></tr><tr><td>大暴雨</td><td>降雨比暴雨还大,或时间长,造成洪捞灾害</td><td>100.1~200</td><td>70.1~140</td><td></td></tr><tr><td>特大暴雨</td><td>降雨比大暴雨还大,能造成洪捞灾害</td><td>&gt;200</td><td>&gt;140</td><td></td></tr></table>

雨天施工要减少混凝土单位用水量，出机口混凝土坍落度按下限控制。如下雨持续时间较长，仓面受雨水冲洗较严重，可适当增加胶凝材料用量，一般按减小水胶比 $0.02\sim 0.05$ 控制。因水工混凝土施工大多无防雨棚，以露天浇筑为主（除特殊要求外），即便有防雨棚的仓面也只是局部的措施，很难对全部浇筑系统采取防雨措施，故仍采取调整拌和用水量、排除仓内积水、防止雨水流入仓内等措施。

大雨、暴雨时应停止浇筑。在浇筑过程中如遇中雨，视下雨的持续时间和仓内的实际状况灵活处置。一般如下雨持续时间长，且积水无法排除干净时，停止浇筑。根据工程的施工实践，增加了停止浇筑前应将已入仓的混凝土立即振捣密实的要求，以减少恢复浇筑时仓面的处理难度。
8.1.2	控制相邻坝块高差的主要目的包括：避免纵缝键槽被挤压，影响灌浆质量；避免过大的剪切变形对横缝内的止水设施的不利影响；避免先浇块混凝土长期暴露，温度梯度过大引起表面裂缝等。

本条增加了个别坝块如因施工特殊需要经论证批准后可突破高差限制。有些工程受到实际条件的限制，如施工机械占压、预留交通通道、施工组织安排、地形条件限制等，难以全部做到控制在 $12\mathrm{m}$ 内，如高坝洲工程相邻坝块高差设计文件规定不超过 $15\mathrm{m}$ ；隔河岩大坝9坝段由于门塔机占压，高差实际达到 $18\mathrm{m}$ ；三峡工程由于地形及设备占压等原因，多处超过 $12\mathrm{m}$ 。
8.1.3	混凝土的抗裂能力不仅与其强度有关，还与其强度均匀性有密切关系，混凝土强度不均匀性越大，裂缝就越易产生，因此要提高施工管理水平，保证混凝土施工质量。

随着技术进步，水工大体积混凝土的设计龄期已延至 $90\sim$ 180d，并适量掺加粉煤灰等掺合料，在此情况下，配合比设计时不仅要考虑设计龄期的强度，还要考虑混凝土早期的抗裂要求。
8.1.4	本条较原规范做了一些修改：

（1）在采取的综合措施中增加了“配合比设计”，主要考虑到配合比设计对尽量减少水泥水化热温升、提高混凝土力学性能方面起重要作用，在工程开始阶段进行混凝土配合比设计时就应考虑温度控制这一重要因素。

（2）混凝土的表面保温对抵御气温骤变起重要的作用，可减少混凝土表面裂缝的产生，良好的养护条件不仅有利于混凝土强度的增长，而且可防止混凝土表面产生干缩裂缝。混凝土表面保

温和养护要作为一项工程来对待，并且一定要把混凝土的保温和养护措施落到实处。

（3）在原规范基础上增加了“避免薄层长间歇”的文字表述，这是由于国内许多工程经验表明，在基岩或老混凝土块上浇筑一薄层而后长期停歇是极易产生裂缝的。混凝土块体龄期在28d以前，尤其是不足7d龄期时过水也容易产生裂缝。
8.1.5	通过控制混凝土出机口温度、运输及浇筑过程中温度回升、控制水化热温升等综合温控措施来控制混凝土内部最高温度，达到防止裂缝的目的。现场施工的主要温控指标是浇筑温度，要明确并加以严格控制。
8.1.6	本条增加了基础混凝土在高温季节浇筑时需经论证并批准，主要考虑到国内许多工程做不到基础部位混凝土在低温季节浇筑。如在高温季节浇筑基础部位混凝土时，要采取必要的措施，一方面采用有效的温控措施控制混凝土最高温度在设计允许范围内，如采取低温混凝土、通水冷却、养护及保温措施等；另一方面减少混凝土变形约束，如适当分缝，减小混凝土的浇筑块尺寸。

8.2.1 料场骨料降温措施基本上为条文规定的3项，国内大、中型工程已普遍采用，方法简单、效果明显，尤其是在昼夜温差较大的地区可有效降低骨料初始温度。随着施工手段的改善、施工工艺的改进，混凝土浇筑强度在不断提高，骨料堆高由 $6\sim 8\mathrm{m}$ 改为不低于 $6\mathrm{m}$
8.2.2	风冷骨料和水冷骨料相比，其设备占地面积小，冷量损耗少，运行的可靠性高，而且投资较省，目前得到广泛应用。据此将粗骨料预冷方法进行重新排序，并加入应防止骨料冻仓的条文。施工中可根据不同的出机口温度要求，针对工程条件及混凝土系统的工艺布置，灵活采取相应的骨料预冷措施。
8.2.3	与原规范5.2.3条相同。实践表明，此项措施非常重要，

因骨料此时与气温的温差可达 $20\sim 30^{\circ}C$
8.2.4	将原规范5.2.4条中“冰块”改为“冰屑”，“可用”改为“宜用”。近20年来，我国混凝土预冷技术发展很快，进口或国产片冰机的大量使用，使加冰技术大大提高，目前已很少采用加冰块的方法。隔河岩、构皮滩、三峡等工程均采用加片冰，二滩、小浪底等工程为加冰屑（或称冰粒）。国内工程在采用加冰技术时，为保证搅拌均匀，一般延长拌和时间30s。
8.2.5	本条增加了平仓振捣后仓面覆盖隔热保温材料的措施，增加了利用阴天浇筑措施。这6项是减少预冷混凝土运输和浇筑过程中温度回升的主要措施，已在国内各工程广泛应用。

将浇筑块分层厚度“小于 $1.5\mathrm{m}$ ”改为“宜小于 $2\mathrm{m}$ ”。随着温控技术的提高，在高温季节施工，当采取一定的温控措施后混凝土温度可以满足设计允许最高温度时，目前很多工程浇筑层厚大于 $1.5\mathrm{m}$ ，三峡、二滩等工程在部分脱离基础约束区部位采用 $3\mathrm{m}$ 层厚，施工速度可以提高。台阶宽应大于 $2\mathrm{m}$ 主要是防止滚浇，影响浇筑质量。
8.3.1	将原规范5.2.7条中“满足混凝土设计强度”改为“满足混凝土各项设计指标”，随着水工混凝土技术的发展，单一的强度指标已不能反映出对混凝土的要求，如耐久性、抗渗性、极限拉伸值等均为混凝土的性能指标。

减少混凝土的水化热温升，最根本的措施是采用水化热较低的水泥，掺用活性掺合料，合理地降低水泥用量。其他措施尚有加大骨料粒径、改善骨料级配、使用外加剂和降低混凝土坍落度等。目前我国水工混凝土已普遍掺用粉煤灰和外加剂，单位水泥用量较大幅度减少。
8.3.2	受到基础约束和老混凝土约束的部位，浇筑块需要满足基础温差和上下层温差的要求，混凝土的允许最高温度一般要比脱离基础约束区部位低，为有利于浇筑块的散热，浇筑层厚不宜

超过 $2\mathrm{m}$ ，并做到短间歇连续均匀上升，实践证明薄层长间歇极易引起混凝土裂缝。
8.3.3	本条在原规范5.2.9条基础上做了以下改动：

（1）将通水时间略为延长，主要是根据二滩（通水 $14\sim$ 19d)、隔河岩（通水 $12\sim 15\mathrm{d}$ ）、三峡（通水 $15\sim 20\mathrm{d}$ ）等工程经验，初期通水一般可将混凝土块体最高温度削峰 $3\sim 4^{\circ}C$ ，且可避免二次温升的峰值过高。

（2）增加日降温不应超过 $1^{\circ}\mathrm{C}$ 的内容。当混凝土内部温降梯度过大时会引起混凝土温度应力不平衡而产生裂缝。

（3）删除“埋管应覆盖一层混凝土后开始通水”。二滩、三峡工程的实践证明，在使用塑料类软冷却水管时，如果下料前通水，可提前发现漏水情况及保证水管畅通。
8.3.4	新增条文。一般在秋季对高温季节所浇筑的混凝土进行中期通水冷却，以减小入冬后坝体的内外温差，中期通水可根据坝体温度情况选用制冷水或河水。坝体中期通水冷却措施已在许多工程（如三峡、构皮滩、彭水等）中应用，二滩工程中要求大坝混凝土一期冷却须将坝体温度降至 $20\sim 22^{\circ}C$ ，相当于初期冷却与中期冷却一次完成。实践表明，中期通水冷却对减小混凝土内外温度梯度、防止坝体产生表面裂缝有明显作用。
8.4.1	新增条文，主要考虑到早龄期混凝土抗裂能力差，遇气温骤降极易产生裂缝，国内许多工程（三峡、构皮滩、向家坝等）均明确有此要求，且上、下游面都进行了施工期长期保温。
8.4.2	本条与原规范5.2.15条相比，将“气温年变幅较大的地区”改为“气温变幅较大的季节”，适用的范围更加广泛且更加合适。将“表面保护措施”改为“表面保温措施和时间”，更加具体。

8.4.3 “混凝土表面温降可能超过 $6\sim 9^{\circ}\mathrm{C}$ ”用“气温骤降”代替。
8.4.4	考虑到保温材料及施工工艺等技术进步，本条将原规范“采用混凝土预制模板”删除，加入了“可在拆模后适时贴保温材料，必要时应采用模板内贴保温材料”。目前，采用混凝土预制模板保温的工程较少，多数工程采用了混凝土表面外贴保温材料这种方式，施工中要注意保温材料与混凝土贴合紧密，保温效果更好。
8.4.5	新增条文。不同的保温对象，因其形状不同、方位不同、重要性不同而采用不同的保温层厚度，如重要部位、口门、棱角处应加厚。另外，需要的保温层厚度还与保温材料的性能、气温条件等有关。
8.4.6	条文中列出的这些部位及浇筑块的棱角和边缘部位，最易在气温骤降和空气流畅的情况下，受温度变化影响易开裂，因此应及时封闭和保温。
8.5.1	基本同原规范。主要考虑到要重视填塘部位的混凝土温度要求，根据工程实践，岩基的塘、槽、陡坡和坝体预留块回填以及并缝块混凝土，处于多面约束状态，温度应力也较复杂，因此建议从严要求，在施工安排、结构设计、温度控制诸方面专门采取措施。
8.5.2	在原规范基础上增加了“回填混凝土宜在低温季节浇筑，并采取温控措施使最高温度不超过设计允许最高温度”，主要参照了三峡、彭水、构皮滩、向家坝等水利工程对预留槽混凝土提出在低温季节或使用低温混凝土回填的技术要求。

预留槽混凝土受到两侧已浇混凝土的约束，当两侧老混凝土温度处于不稳定状态时，会给回填混凝土造成复杂的约束应力，要对预留槽两侧混凝土进行温度控制并有一定的龄期后回填，回填混凝土也要有温度控制措施保证最高温度在设计允许范围内。
8.5.3	并缝块混凝土，除自身温降产生应力外，下部混凝土的温降变形在并缝处会造成应力集中，易出现裂缝。施工中要加强

下部混凝土的冷却和并缝块混凝土的温度控制，必要时铺设并缝钢筋。
8.5.4	新增条文，本条中“孔洞封堵的混凝土”指大体积混凝土，如导流孔、隧洞的堵头。
8.5.5	新增条文。由于堆石坝混凝土面板厚度很薄，当外界气温骤降时，面板温度急速降低，易产生较大的拉应力引起面板裂缝，因此，加强表面保温对防止面板施工期直至蓄水前产生危害性裂缝是必要的。面板的养护、保湿可有效减少混凝土表面的干缩裂缝，也要高度重视。
8.6.1	~8.6.3 规定了混凝土施工过程测温及浇筑块内部温度观测的要求。

如果只有温控措施，没有必要的测温及观测手段，对于温控措施的效果就无从评价，也不便于分析发生裂缝的原因。因此，为了检测温控措施的效果，有必要对混凝土施工全过程进行温度测量，对所采取的温控措施进行监测，以及对已浇筑混凝土的内部温度状况及时进行观测、分析。

大、中型工程要有专门人员从事这方面的工作。
9.3.1	此条对原规范6.0.6条进行了以下补充：

（1）明确了各地区的低温季节施工方法，根据工程经验将原规范中蓄热法的气温标准降低 $5^{\circ}\mathrm{C}$ ，允许日平均气温 $-10^{\circ}\mathrm{C}$ 以上采用蓄热法施工。

（2）增加了综合蓄热法施工的内容。

本条增加的综合蓄热法是在蓄热法的基础上利用高效能的保温围护结构，使混凝土加热拌和所获得的初始热量不致过快散失，并充分利用水泥水化热和掺用相应的外加剂（或进行短时加热）等综合措施，使混凝土温度在降至冰点前达到允许受冻临界强度或者承受荷载所需的强度。一般综合蓄热法分高、低蓄热法两种养护方式，高蓄热养护过程，主要以短期时加热为主，使混凝土在养护期间达到的受荷强度；低蓄热养护过程，则主要以使用早强水泥或掺用防冻外加剂等冷法为主，是使混凝土在一定的负温条件下不被冻坏，仍可继续硬化。水利水电工程多使用低蓄热养护方式。在十三陵抽水蓄能电站的冬季施工中，上池边坡加固工程混凝土2.6万 $\mathrm{m}^3$ ，在一 $16^{\circ}\mathrm{C}$ 的气温下，掺用 $3\% \mathrm{MRT}$ 复合防冻剂，采用综合蓄热法获得成功。

在特别严寒地区预计日平均气温 $-10\sim -20^{\circ}C$ 时，可采用暖棚法、外部加热法等综合蓄热法。外部加热法根据热源种类可分为：蒸汽加热、电加热、远红外加热、暖棚加热等，对风沙大，不宜搭设暖棚的仓面，可采用覆盖保温被下布置供暖设备的办法，如龙羊峡工程，浇筑完成后立即在混凝土上铺塑料隔水层、设置供热暖气管、上盖保温被，以代替暖棚法。综合蓄热法升温时，模板周边部位采用搭设简易保温篷并在仓面周边采用暖风机对模板周边升温，对仓面中间部位采用电热毯升温。在仓面浇筑混凝土过程中，采用边揭除保温被边浇筑的方法，浇筑完毕的每一坯层及时覆盖保温被（新型保温被由六防布袋内装 $2\mathrm{cm}$ 厚EPE聚乙烯薄膜塑料片制作而成）。在浇筑过程中始终保持暖风

机对保温篷的吹暖，利用钢制模板良好的导热性能，对周边混凝土传热，以达到保温的目的。

a）电热保温毯施工方法。根据所要求保温的部位，将保温部位清理干净（混凝土面不得有水），将电热毯展开平铺在施工面上，相邻两块搭接 $3\sim 5\mathrm{cm}$ ，接通电源后，使保温面温度逐渐升高。使用过程中要特别注意运输移动，不允许在地面拖拉、折叠，以免划破、拉伤使线路断路或短路造成事故。

b）暖风机施工方法。先浇块浇筑时，在仓面两侧各布置4台暖风机，并将两侧的横缝模板各改造两块，键槽模板中间加一个爬行锥和一组竖背愣，每块模板上口做一个 $3.0\mathrm{m}\times 3.26\mathrm{m}$ 的平台支架，模板加固除爬行锥外，在模板低口和上口各增加三根 $\phi 20\mathrm{mm}$ 拉杆。每两台暖风机放置在一个吊篮中，整体吊放在模板支架上。暖风机供热主管垂直水流方向布置，用铅丝将主管悬挂起来，利用主管上的分叉接支管对仓面吹暖风，支管按一长一短间隔布置。后浇块浇筑时，相邻坝块高差小于 $6\mathrm{m}$ 时，可将暖风机放置在相邻坝块。若相邻坝块高差大于 $6\mathrm{m}$ 时，在相邻坝块浇筑时预埋埋件，仓面内埋设蛇形柱，利用蛇形柱和预埋的埋件架设平台，放置暖风机。

c）保温棚施工方法。该方法不适用于风沙大的地区。简易保温棚的搭设方式：坝前、坝后及横缝模板在 $3\sim 4\mathrm{m}$ 范围内沿上下游面弧线及横缝方向采用彩条布搭设简易保温篷，将彩条布上口固定在悬臂模板上，下口采用重物压实固定，使悬臂模板在 $3\sim 4\mathrm{m}$ 范围内形成了三角封闭区域即形成了简易三角保温篷。

（3）混凝土低温季节施工方法，可依据当地多年气温资料 $10\sim 15\mathrm{d}$ 日平均气温来选定。

（4）提出经济合理低温季节施工的温度范围为日平均气温在 $5\sim -20^{\circ}C$ 之间。从理论上讲只要供热保温符合要求，在任何负温条件下，都可以进行混凝土施工，但比较经济的还是施工期平均气温在 $-20^{\circ}C$ 以上。根据桓仁、白山、红石水电工程的经验，日平均气温低于 $-20^{\circ}C$ 时，施工设备、建筑材料及施工各环节出

现问题的几率成倍增加。比如：暖棚法、电热法或蒸汽法在低于 $-20^{\circ}\mathrm{C}$ 条件下施工，供热管的接头、运料胶带、电器开关出故障几率增加，施工人员的劳动生产率也将大大降低。在此条件下施工，将增加入大量人力、物力。经济合理的施工温度范围是根据当前水利水电工程施工企业通常使用的设备、建材及施工工艺水平提出的。

根据水利水电工程的经验并参考建筑行业综合蓄热法的标准，综合蓄热法适用于日平均气温 $-10^{\circ}\mathrm{C}$ 或最低气温 $-20^{\circ}\mathrm{C}$ 以上。

以下列出混凝土蓄热法和综合蓄热法养护规定，供参阅：

当室外最低温度不低于 $-15^{\circ}C$ 时，地面以下的工程，或表面系数 $M < 5$ 的结构，应优先采用蓄热法养护。

当采用蓄热法不能满足要求时，应选用综合蓄热法养护。当围护层的总传热系数与结构表面系数的乘积 $KM$ 在 $50\mathrm{kJ} / (\mathrm{m}^3\cdot$ $\mathrm{h}\cdot \mathrm{^\circ C})\sim 200\mathrm{kJ} / (\mathrm{m}^3\cdot \mathrm{h}\cdot \mathrm{^\circ C})$ 的范围时，应符合公式（1）：

$$
T _ {\mathrm {m}, \mathrm {a}} > \frac {1}{b} \ln \left(\frac {K M}{a}\right) \tag {1}
$$

其中 $M = \frac{A(\text{结构表面积})}{V(\text{结构体积})} m^{-1}$ 

式中 $T_{\mathrm{m,a}}$ ——冷却期间平均气温，且不应低于 $-12^{\circ}\mathrm{C}$ ；

$M$ ——结构表面系数， $5 \leqslant M \leqslant 15$

$K$ ——围护层的总传热系数， $\mathrm{kJ / (m^2\cdot h\cdot °C)}$ 

$a, b$ ——系数，宜按表8采用。

综合蓄热法施工应选用早强剂或早强防冻复合型外加剂，并应具有减水、引气作用。


表 8 系数 $a$ 、 $b$ 值


<table><tr><td rowspan="2">水泥用量 (kg/m3)</td><td colspan="2">硅酸盐水泥</td><td colspan="2">普通硅酸盐水泥</td><td colspan="2">矿渣硅酸盐水泥</td></tr><tr><td>a</td><td>b</td><td>a</td><td>b</td><td>a</td><td>b</td></tr><tr><td>250</td><td>213</td><td>0.131</td><td>164</td><td>0.110</td><td>104</td><td>0.116</td></tr><tr><td>300</td><td>251</td><td>0.136</td><td>178</td><td>0.112</td><td>125</td><td>0.118</td></tr><tr><td rowspan="2">水泥用量 \( \left( {\mathrm{{kg}}/{\mathrm{m}}^{3}}\right) \)</td><td colspan="2">硅酸盐水泥</td><td colspan="2">普通硅酸盐水泥</td><td colspan="2">矿渣硅酸盐水泥</td></tr><tr><td>\( a \)</td><td>\( b \)</td><td>\( a \)</td><td>\( b \)</td><td>\( a \)</td><td>\( b \)</td></tr><tr><td>350</td><td>289</td><td>0.141</td><td>193</td><td>0.115</td><td>148</td><td>0.120</td></tr><tr><td>400</td><td>327</td><td>0.146</td><td>208</td><td>0.118</td><td>171</td><td>0.123</td></tr><tr><td>450</td><td>366</td><td>0.151</td><td>224</td><td>0.122</td><td>194</td><td>0.126</td></tr><tr><td>500</td><td>405</td><td>0.157</td><td>240</td><td>0.126</td><td>216</td><td>0.130</td></tr><tr><td>550</td><td>443</td><td>0.162</td><td>256</td><td>0.130</td><td>236</td><td>0.135</td></tr></table>
9.3.4	基本同原规范6.0.11条。砂石骨料不加热时提出不应掺混冰雪和表面结冰的要求。

9.3.5 同原规范6.0.12条。规定了拌和用水的温度不宜超过 $60^{\circ}\mathrm{C}$ 。超过 $60^{\circ}\mathrm{C}$ 时，应将骨料与水先拌和，然后加入水泥，以免水泥假凝和速凝。
9.3.7	基本同原规范6.0.19条。原规范中“及时调节混凝土的温度”，不明确，混凝土的温度有出机口温度、入仓温度和浇筑温度等，能够较好控制和及时调整的是混凝土出机口温度，因此修改为“及时调节混凝土的出机口温度”。
9.4.2	为原规范6.0.22条修改。原规范中“温和地区和结构表面积系数小于3者，宜采用蓄热法施工”仅是大体积混凝土的要求，对非大体积混凝土未做规定，因此修改为“温和地区和寒冷地区采用蓄热法施工时”。原规范“易吸收水分的保温材料，应用油纸、沥青纸或塑料薄膜等与混凝土隔开”在施工中存在隐患，目前，保温材料已有很好的不易吸潮的保温材料，施工也方便，因此修改为“使用不易吸潮的保温材料”。
9.4.4	基本同原规范6.0.24条。本条增加“且保温层材料强度应满足混凝土表面不变形要求”和“必要时应进行混凝土表面等效放热系数的验算”。

保温后混凝土表面等效放热系数，可采用公式（2）验算：

$$
\beta = \frac {1}{\frac {1}{\beta_ {0}} + \sum_ {i = 1} ^ {n} \frac {\delta_ {i}}{K _ {1} K _ {2} \lambda_ {i}}} \tag {2}
$$

式中 $\beta$ ——保温后混凝土表面等效放热系数， $\mathrm{kJ} / (\mathrm{m}^2 \cdot \mathrm{h} \cdot {}^\circ \mathrm{C})$ ；

$K_{1}$ ——风速修正系数；

$K_{2}$ 潮湿程度修正系数，潮湿材料取 $3\sim 5$ ，干燥材料取1；

$\delta_{i}$ ——第 $i$ 层保温材料的厚度， $\mathrm{m}$ 

$\lambda_{i}$ ——第 $i$ 层材料的导热系数， $\mathrm{kJ / (m*h^{\circ}C)}$ 。
9.4.5	基本同原规范6.0.25条。考虑到新疆等寒冷地区风沙较大，拆模后混凝土表面失水较大，影响混凝土质量，因此增加“在风沙大的地区拆模后应采取混凝土表面保湿措施。”
9.4.6	本条为原规范6.0.26条修改。主要对施工期温度观测的内容、观测频率以及注意事项进行具体的说明。

2 暖棚内温度测量的部位和气温值确定原规范没有说明，本款增加“以距混凝土面 $50\mathrm{cm}$ 的温度为准，取四边角和中心温度的平均数为暖棚内气温值”。

3 原规范“水和骨料温度每 $2\mathrm{h}$ 至少测一次”，没有考虑外加剂的温度测量和测量方法，本款加上外加剂温度测量及水温、外加剂和骨料温度测量方法。考虑到低温地区日气温变幅较大，温度测量也加大了测量频率。

5 大体积混凝土内部的最高温升多出现在浇筑后的3d左右，但寒冷地区浇筑的混凝土在气温较低时强度增长缓慢，本款将内部温度观测延长至7d内。

6 当出现气温骤降时，本款强调了增加检测次数，具体应根据实际情况加密测量次数。
10.1.1	为原规范7.1.1条修改。预埋件是建筑物的组成部分，其种类很多，一般按其作用分为土建、金属结构、机电设备和监测仪器等埋件。各类埋件的结构型式、位置等要符合设计要求和有关标准，为后续工程施工质量打下良好的基础。如需代用，需经过批准。
10.1.2	新增条文。预埋件一般都是事先加工，为避免锈蚀、损坏、变形或者丢失，不宜露天堆存，特别是内部观测仪器，怕震、怕潮、怕碰伤，需在库房存放，由专人管理，专人领用。
10.1.3	新增条文。预埋件安装应做好计划安排，避免漏埋。在埋入混凝土施工过程中，受施工影响易发生碰撞位移、变形甚至破坏，出现问题处理比较困难，在埋入过程中应派人值班守护，以便及时发现问题及时处理。
10.2.1	、10.2.2 为原规范7.1.2条修改。止水片安装为隐蔽工程，施工延续时间长，一旦埋入混凝土内很难有补救措施，所以对预埋件材料性能进行检测和检查是必不可少的。
10.2.3	为原规范7.1.3条修改。

1 金属止水片连接的方法有搭接、对接等，推荐搭接双面焊。增加了“经试验能够保证质量亦可采用对接焊接”。

2 非金属止水片连接有硫化热粘接、焊接和冷粘接。橡胶止水带推荐硫化热粘接，塑料止水带推荐双面焊接。冷粘接需经现场试验论证，采用人工涂刷粘合剂的方式，其质量控制与检查方法较难把握，故大、中型工程和重要部位的止水片连接不宜采用。

3 异形接头中，两种不同材料（金属止水片和非金属止水带）的连接比较困难，实际工程有用螺栓连接或铆接的，搭接部分有用热粘或冷粘的。本标准推荐螺栓栓接法（俗称“塑料包紫铜”）。为保证接头的抗拉强度和一定的渗透路径，规定了栓（搭）接长度不小于 $35\mathrm{mm}$ 

4 工地现场施工条件差、设备简单，较难满足异形接头和不同材料的精度和质量要求，目前生产厂家均有定型或可按设计要求定做的异形接头，工地现场只宜进行直线对接或搭接，异形接头一般在工厂内预先制作或购买成品，这样既可加快安装进度也可保证接头质量。

5 焊接接头表面质量很重要，不得有砂眼、裂纹等渗漏通道，不得有假焊。焊接接头除检查外观外，还要做渗漏检查，工厂加工的接头抽样（不少于 $20\%$ ）检验；现场焊接接头逐个检验。渗漏检查一般采用煤油滴在焊缝上，另一侧洒上粉笔灰的方法检验。止水片（带）接头的抗拉强度是接头质量的主要控制指标之一，根据工程经验，接头的抗拉强度应不低于母材 $75\%$ 的抗拉强度。
10.2.4	为原规范7.1.4条修改。

1、2 止水片一般采用模板夹紧定位，并采取支撑固定措施与模板垂直，规定的中心偏差是指相对于接缝面的偏差。“鼻子”空腔内的塑性材料种类较多，填满即可。三峡水利枢纽工程采用预制的沥青麻丝，使用方便。

3 止水片下面及周围的混凝土振捣较为困难，剔出止水片周边的大骨料有利于混凝土同止水片紧密结合，避免止水片周围形成空穴。

4 在无法避免在止水片（带）附近形成水平施工缝时，一般采取图1的形式把止水片（带）浇入或留出。
10.2.5	为原规范7.1.5条修改。止水基座（含止水槽、止水埂）是坝体的一部分，其基础开挖、混凝土施工和止水片安装应与大坝的要求一样，甚至更高。此部位面积不大，但结构、施工较复杂，要按设计要求施工、检查、验收。
10.2.6	新增条文。规定了伸缩缝缝面处理要求和填料施工要求。

10.3.1 为原规范7.2.1条修改。帷幕灌浆施工可能会串浆至邻近排水孔，造成排水孔堵塞，所以规定“坝基排水孔的施工应在相邻 $30\mathrm{m}$ 范围内的帷幕灌浆施工完毕后进行”。
10.3.2	为原规范7.2.3条修改。增加了不同孔深对应倾斜度的要求。
10.3.3	为原规范7.2.2条修改。岩基排水孔一般采用压力水将岩壁裂隙内填充物冲洗出来，以利于渗透水顺畅排至排水孔内，本条新增了冲洗结束标准。
10.3.4	为原规范7.2.4条修改。排水孔孔口密封及接头处是容易出现渗水、漏水的部位，应“按设计要求加工、安装，并进行防锈处理”，以确保接触处密合。
10.3.5	与原规范7.2.5条相同。坝体排水管可采用拔管、钻孔或预制无砂混凝土管，工程实践表明采用拔管造孔简单、实用、成本低，故推荐采用。采用拔管造孔时，木模拔管一般在

混凝土终凝前后进行，具体时间由试验确定，以既能顺利拔出，又能保证孔口混凝土无破损为准；钢拔管在混凝土浇筑过程中视气温和混凝土上升速度经常转动和提拔钢管。
10.3.6	与原规范7.2.6条相同。
10.4.1	原规范7.3.1所述内容。预埋铁件的数量多、品种多，应按图纸加工、分类存放，不得混淆。
10.4.2	原规范7.3.2所述内容。各类预埋铁件是后期设备、金属结构、埋件等的基础，不能漏埋或错埋，其安装精度要符合有关规定，并保证施工中不变形走样。
10.4.3	原规范7.3.3条所述内容。锚筋是结构受力的一部分，要注重其施工质量。本条对锚筋孔的钻孔位置、孔径、孔深、倾斜度及锚筋安装后的保护等进行了规定。
10.4.4	原规范7.3.4条所述内容。用于起重运输的吊钩或铁环，必须保证安全，所以应经计算确定，必要时应做荷载试验。
10.4.5	原规范7.3.5所述内容。各种爬梯、扶手及栏杆预埋铁件，其埋入位置和深度应符合设计要求。
10.4.6	原规范7.3.4条和7.3.5条所述内容。将有关预埋件安全的内容合并，作为强制条文。
10.5.1	原规范7.4.1条和7.4.2条所述内容。管路的安装高程、走向按设计要求埋设，若有变更要征得设计同意并做好记录。
10.5.2	为原规范7.4.3条修改。管道的接头有丝扣、法兰、焊接、嵌沥青麻丝和涂水泥砂浆等方法，工程实践表明，丝扣连接有利于安装质量，故推荐丝扣连接。
10.5.3	与原规范7.4.4条相同。
10.5.4	为原规范7.4.5条修改。由于冷却、灌浆的进出管路多

且集中，排列又无规律，故规定“所有管道管口应妥善保护，并有识别标志”。管口外露长度不宜过短，以方便标识及后续接管通水或灌浆。
10.5.5	、10.5.6 原规范7.4.6条和7.4.7条所述内容。管道埋入混凝土后，出现堵塞、移位等情况，处理费工费时，故在施工过程中妥加保护。在管道安装完毕和混凝土覆盖后检查管道畅通情况，发现漏水、堵塞等问题越早，越容易处理。
10.5.7	为原规范7.4.8条修改。预埋管路安装完成后，做好详细记录，并绘图说明，以避免后续钻孔、取芯打断管道。
10.6.1	为原规范7.5.1条修改。观测仪器埋设前的测试、校正和率定，是必不可少的一道重要工序，是观测和计算成果的基础。
10.6.2	新增条文。内观仪器是隐蔽工程，埋入后主要通过电缆来观测、检查仪器运用状况，所以应使用专用电缆。电缆连接可采用硫化接头或热缩接头。
10.6.3	新增条文。观测仪器电缆与观测仪器相对应，要逐一编号以防混淆，编号的标记要做好防水、防脱落、防损坏等保护措施，推荐采用透明热塑套管包裹。

10.6.4 新增条文。混凝土卸料应距观测仪器至少 $1.5\mathrm{m}$ ，大功率振捣器距观测仪器至少 $1.0\mathrm{m}$ ，观测仪器周围的混凝土一般采用小功率振捣器或人工振捣密实，避免混凝土浇筑过程损坏或使仪器移位。
10.6.5	新增条文。观测仪器埋设安装按设计要求执行，若无设计要求，按《大坝安全监测仪器安装标准》（SL531—2012）中相关要求执行。
10.6.6	为原规范7.5.2条修改。在仪器和电缆安装后要及时绘制竣工图，并发送有关单位备查，以避免在以后施工中受到损坏。
11.1.2	新增条文。由于质量管理和足够的资源配置是混凝土质量的基本保证。因此，本条增加了质量管理和资源配置方面的要求。
11.1.3	新增条文。质量数据统计分析是质量控制的基础。因此，本条增加了应对各工序取得的质量数据（包括对材料的质量检测结果，生产过程中工序生产工艺参数，产品质量参数等）进行统计分析。
11.2.2	新增条文。在使用碱活性骨料时，需控制混凝土总碱含量，因此，需对每批进场原材料进行碱含量检测。
11.2.3	为原规范4.1.5条、4.9.2条修改。运到工地的每一批水泥除了要有生产厂家的品质检验报告以外，使用单位也应按批验收检验，一般要求袋装水泥按每200t，散装水泥按每400t为一取样单位，如不足200t也作为一取样单位。

水泥的取样方法按《水泥的取样方法》（GB12573）进行，细度的测定按《水泥细度检验方法筛析法》（GB/T1345）进行，安定性和凝结时间的测定按《水泥压蒸安定性试验方法》（GB/T750）和《水泥标准稠度用水量、凝结时间、安定性检验方法》（GB1346）进行，强度的测定按《水泥胶砂强度检验方法（ISO法)》（GB/T17671）进行，水化热的测定按《水泥水化热测定方法》（GB/T12959）进行，氧化镁、碱、三氧化硫含量的测定按《水泥化学分析方法》（GB/T176）进行。
11.2.4	为原规范4.9.4条修改。规定了骨料生产和验收检验的频次和检验项目。
11.2.5	为原规范4.9.5条的修改。规定了掺合料检验频次和粉煤灰的主要检验项目，矿渣粉检验项目参照《用于水泥和混凝土中的粒化高炉矿渣粉》（GB/T18046）确定，磷渣粉检验项目参照《水工混凝土掺用磷渣粉技术规范》（DL/T5387）确定，天然火山灰检验项目参照《水工混凝土掺用天然火山灰质材料技术规范》（DL/T5273），石灰石粉验收检验项目参照《水工混凝土掺用石灰石粉技术规范》（DL/T5304）确定，硅粉检验项目参照《砂浆和混凝土用硅灰》（GB/T27690）。
11.2.6	为原规范4.9.6条修改。外加剂检验项目和频率参照《混凝土外加剂》（GB8076）确定。由于外加剂匀质性是生产厂家用于生产控制的参数，因此规定匀质性检验在必要时进行。
11.2.7	为原规范4.9.3条修改。混凝土用水检验频率参照JGJ63确定。
11.2.8	为原规范4.9.3条2款修改。规定了在混凝土拌制生产过程中，仍应对各种原材料的易波动的指标进行检验，以掌握其变化状况，在必要时调整配合比参数，以保证混凝土质量。
11.3.1	为原规范4.9.7条修改。混凝土拌和楼配料称量要达到称量精度的要求，其决定条件是计量器具的准确程度，因而对检测制度做了规定。除正常的定期检测外，当混凝土和易性异常或其他情况出现对计量准确性有怀疑时，要及时检测，必要时用砝码校验。

11.3.2 为原规范4.9.8条修改。在混凝土拌和生产中，要定期对混凝土原材料的配料称量、拌和物的均匀性和拌和时间进行检查，如发现问题立即处理。目前，混凝土拌和生产的称量系统一般自动化程度较高，每盘混凝土各种原材料的称量都具有打印记录装置。但试验和检查人员不能放松检查，每 $8\mathrm{h}$ 的检查记录不少于2次。
11.3.4	为原规范4.9.10条修改。混凝土抗冻融性能在一定程

度上取决于混凝土的含气量。因而在混凝土拌和生产中，含气量是现场质量控制的重要内容之一。混凝土含气量允许的偏差为要求值的 $1\%$ 。例如F100抗冻等级、骨料最大粒径 $40\mathrm{mm}$ 的二级配混凝土含气量要求值为 $5\%$ ，其允许波动范围为 $4\% \sim 6\%$
11.4.1	新增条文。基础面或施工缝处理、模板、钢筋、预埋件（止水、伸缩缝）安装等是混凝土施工的基本工序，因此在开仓浇筑混凝土前应按SL632—2012的要求检验合格。当有交叉工序时，亦应按相关标准检验合格，并取得开仓浇筑许可证。
11.4.2	新增条文。为保证混凝土浇筑质量，混凝土拌和物运至浇筑部位后，要观察混凝土拌和物的均匀性和稠度变化等，当发现异常（如拌和不匀、坍落度过大或过小等）时，及时进行现场处理，或通知混凝土拌和楼（站）进行调整，若发现不合格的混凝土拌和物要禁止入仓，已入仓的也要挖除。
11.4.3	为原规范4.9.19条修改。为了能及时发现并处理混凝土施工中的质量问题，要派专人在混凝土浇筑现场进行监控（盯仓）。同时，认真做好检查记录，主要包括：

（1）每一工程部位的高程、桩号和混凝土数量，混凝土所用原材料的种类、品质，混凝土强度等级和混凝土配合比。

（2）建筑物各构件、块体的浇筑顺序、浇筑起讫时间，施工期间发生的质量问题及处理结果，养护及表面养护时间、方式，模板和钢筋及各种预埋件的情况。

（3）浇筑地点的气象情况（晴、阴、雨、风、气温等），原材料温度，混凝土浇筑温度，各部位模板拆除日期。

（4）混凝土试件的试验结果及其分析。

（5）混凝土裂缝的部位、长度、宽度、深度、发现日期及发展情况。

11.5.1 为原规范4.9.13条修改。水工混凝土的技术指标要求较多，如抗压、抗渗、抗冻、极限拉伸值以及抗冲耐磨、抗侵蚀等，在混凝土配合比设计阶段，应通过试验论证达到要求指标，确定施工配合比。SL191—2008把立方体抗压强度标准值作为其他力学指标的基本代表值。在现场混凝土施工中，均以 $150\mathrm{mm}$ 立方体试件的抗压强度为主要控制指标。
11.5.2	为原规范4.9.14条修改。考虑到水工混凝土施工输送距离较短、输送设备多种多样的特点，以机口取样为主。浇筑地点取样可按机口取样数量的 $10\%$ 控制。
11.5.3	为原规范4.9.12条修改。混凝土的取样频率是保证预期检验效果的重要因素，为此本条根据水工混凝土量大的特点，规定了抽取试样的频率。
11.5.4	为原规范4.9.16条修改。参照《水利水电工程单元工程施工质量验收评定标准——混凝土工程》（SL632—2012）和《水利水电工程施工质量检验与评定规程》（SL176—2007）中混凝土质量评定标准，采用混凝土抗压强度保证率和最低抗压强度值评定混凝土质量。

质量评定一般以1个月为一个统计周期，但对于一些零星的工程部位，在1个月内统计组数 $n$ 值达不到30，这种情况可以3个月为一个统计周期。
11.5.6	新增条文。混凝土抗冻抗渗的要求指标，在混凝土设计中要予以保证，但在施工中进行检验是必要的。虽然混凝土配合比设计试验可保证达到设计要求指标，但施工中原材料质量的变化、混凝土生产工艺的过程质量控制尤其是含气量控制的稳定性都会影响到混凝土的抗冻、抗渗性的变化。因此若抽样检验发现问题，要及时查找原因，认真处理。原规范未提合格控制的要求，现参照GB/T50662—2011提出了合格率控制指标要求。其和混凝土抗压强度控制指标基本相同，这是保证混凝土耐久性的需要。
11.5.7	为原规范4.9.17条修改。混凝土质量水平，一般可用其强度均值和标准差描述。评定一批混凝土的强度质量时，不可能采用全数的破坏性试验，只能从检验批的总体中，随机抽取若干组试件进行破型试验，并以此试验结果来推断总体的质量状况。根据抽样统计理论，试样的统计参数与总体的统计参数之间的关系，有一定的规律可循。因此，在合格性控制上采用统计方法能较好地反映验收批的质量状况，是实行质量管理的一个组成内容。混凝土结构的可靠度与混凝土强度的变异程度有关，混凝土强度变异程度能综合地反映混凝土生产单位的质量管理水平。根据对全国混凝土强度的调查结果表明，质量管理水平越高，反映强度变异的强度标准差越小。

混凝土强度标准差与混凝土强度平均值的关系，根据调查结果表明，当平均值小于 $30\mathrm{MPa}$ 时，标准差与均值有明显关系，即随均值的增大，标准差按对数关系递增。当均值大于等于 $30\mathrm{MPa}$ 时，标准差随均值增大而递增的关系不明显。综合考虑目前实际情况提出了表11.5.7，给出了衡量混凝土质量水平的标准差指标。

当采用标准差已知统计法评定混凝土强度时，其验收批的强度标准差 $\sigma_0$ 使用时间可按一个季度考虑，即第一季度统计计算的同类混凝土强度标准差 $\sigma_0$ 在第二季度使用；第三、第四季度依次类推。对具备采用标准差已知统计法条件的一般单位，混凝土验收批的标准差 $\sigma_0$ 使用时间可按1个月考虑，即用3个月同类混凝土强度计算所得的标准差（ $\sigma_0$ ）在本月计算验收界限使用。例如，由 $1\sim 3$ 月强度数据计算出的 $\sigma_0$ ，4月使用；由 $2\sim 4$ 月强度数据计算出的 $\sigma_0$ ，为5月使用……依次类推。

11.5.10 原规范4.9.21条规定，对已建成的混凝土建筑物，是否需要进行钻孔取样、压水试验，应由设计、施工等单位共同研究决定。本标准规定，应进行钻孔取芯和压水试验，并提出了大坝大体积混凝土每万立方米混凝土可钻孔取芯和压水试验 $2\sim$ $10\mathrm{m}$ 。这是由于无论在机口或浇筑地点抽样成型的试件，都是代表混凝土拌和物的质量，但对混凝土施工的下料、平仓、振捣、泌水排除及层面处理和控制均未包含在内。而这些工序作业的严谨程度，对混凝土的质量有重要影响，建成的混凝土建筑物的质量要依靠钻孔取出芯样的检验及压水试验成果最后做出判定，因而被列为必测项目。具体取样数量一般混凝土总量较大时取下限值，混凝土总量较小时取上限值。对于钢筋混凝土结构物，为避免破坏钢筋，一般不进行钻孔取芯和压水试验的检验，而是以无损检测（如超声波、回弹仪等）为主进行检测。
